Repository: joseDavid23038/Aprendizado-de-M-quina

File: Tarefas/Dados 3/Cu_alloys_database_2023_06_06.csv (part 1 of 6)
Alloy formula;Alloy class;Cu;Al;Ag;B;Be;Ca;Co;Ce;Cr;Fe;Hf;La;Mg;Mn;Mo;Nb;Nd;Ni;P;Pb;Pr;Si;Sn;Ti;V;Zn;Zr;Tss (K);tss (h);CR reduction (%);Aging;Tag (K);tag (h);Secondary thermo-mechanical process;Hardness (HV);Yield strength (MPa);Ultimate tensile strength (MPa);Electrical conductivity (%IACS)
Cu-0.1Ag–0.3Cr;Cu low alloyed;99.6;0;0.1;0;0;0;0;0;0.3;0;0;0;0;0;0;0;0;0;0;0;0;0;0;0;0;0;0;1223;1;0;N;;;N;85;;;45
Cu-0.1Ag–0.3Cr;Cu low alloyed;99.6;0;0.1;0;0;0;0;0;0.3;0;0;0;0;0;0;0;0;0;0;0;0;0;0;0;0;0;0;1223;1;0;Y;673;0.25;N;87;;;45
Cu-0.1Ag–0.3Cr;Cu low alloyed;99.6;0;0.1;0;0;0;0;0;0.3;0;0;0;0;0;0;0;0;0;0;0;0;0;0;0;0;0;0;1223;1;0;Y;673;0.5;N;88;;;47
Cu-0.1Ag–0.3Cr;Cu low alloyed;99.6;0;0.1;0;0;0;0;0;0.3;0;0;0;0;0;0;0;0;0;0;0;0;0;0;0;0;0;0;1223;1;0;Y;673;1;N;92;;;50
Cu-0.1Ag–0.3Cr;Cu low alloyed;99.6;0;0.1;0;0;0;0;0;0.3;0;0;0;0;0;0;0;0;0;0;0;0;0;0;0;0;0;0;1223;1;0;Y;673;2;N;100;;;59
Cu-0.1Ag–0.3Cr;Cu low alloyed;99.6;0;0.1;0;0;0;0;0;0.3;0;0;0;0;0;0;0;0;0;0;0;0;0;0;0;0;0;0;1223;1;0;Y;673;4;N;112;;;74
Cu-0.1Ag–0.3Cr;Cu low alloyed;99.6;0;0.1;0;0;0;0;0;0.3;0;0;0;0;0;0;0;0;0;0;0;0;0;0;0;0;0;0;1223;1;0;Y;673;8;N;120;;;78
Cu-0.1Ag–0.3Cr;Cu low alloyed;99.6;0;0.1;0;0;0;0;0;0.3;0;0;0;0;0;0;0;0;0;0;0;0;0;0;0;0;0;0;1223;1;0;Y;673;16;N;126;;;80
Cu-0.1Ag–0.3Cr;Cu low alloyed;99.6;0;0.1;0;0;0;0;0;0.3;0;0;0;0;0;0;0;0;0;0;0;0;0;0;0;0;0;0;1223;1;0;Y;723;0.25;N;101;;;55
Cu-0.1Ag–0.3Cr;Cu low alloyed;99.6;0;0.1;0;0;0;0;0;0.3;0;0;0;0;0;0;0;0;0;0;0;0;0;0;0;0;0;0;1223;1;0;Y;723;0.5;N;124;;;66
Cu-0.1Ag–0.3Cr;Cu low alloyed;99.6;0;0.1;0;0;0;0;0;0.3;0;0;0;0;0;0;0;0;0;0;0;0;0;0;0;0;0;0;1223;1;0;Y;723;1;N;132;;;78
Cu-0.1Ag–0.3Cr;Cu low alloyed;99.6;0;0.1;0;0;0;0;0;0.3;0;0;0;0;0;0;0;0;0;0;0;0;0;0;0;0;0;0;1223;1;0;Y;723;2;N;138;;;81
Cu-0.1Ag–0.3Cr;Cu low alloyed;99.6;0;0.1;0;0;0;0;0;0.3;0;0;0;0;0;0;0;0;0;0;0;0;0;0;0;0;0;0;1223;1;0;Y;723;4;N;144;;;82
Cu-0.1Ag–0.3Cr;Cu low alloyed;99.6;0;0.1;0;0;0;0;0;0.3;0;0;0;0;0;0;0;0;0;0;0;0;0;0;0;0;0;0;1223;1;0;Y;723;8;N;140;;;83
Cu-0.1Ag–0.3Cr;Cu low alloyed;99.6;0;0.1;0;0;0;0;0;0.3;0;0;0;0;0;0;0;0;0;0;0;0;0;0;0;0;0;0;1223;1;0;Y;723;16;N;134;;;84
Cu-0.1Ag–0.3Cr;Cu low alloyed;99.6;0;0.1;0;0;0;0;0;0.3;0;0;0;0;0;0;0;0;0;0;0;0;0;0;0;0;0;0;1223;1;0;Y;823;0.25;N;115;;;81
Cu-0.1Ag–0.3Cr;Cu low alloyed;99.6;0;0.1;0;0;0;0;0;0.3;0;0;0;0;0;0;0;0;0;0;0;0;0;0;0;0;0;0;1223;1;0;Y;823;0.5;N;127;;;84
Cu-0.1Ag–0.3Cr;Cu low alloyed;99.6;0;0.1;0;0;0;0;0;0.3;0;0;0;0;0;0;0;0;0;0;0;0;0;0;0;0;0;0;1223;1;0;Y;823;1;N;124;;;84
Cu-0.1Ag–0.3Cr;Cu low alloyed;99.6;0;0.1;0;0;0;0;0;0.3;0;0;0;0;0;0;0;0;0;0;0;0;0;0;0;0;0;0;1223;1;0;Y;823;2;N;120;;;84
Cu-0.1Ag–0.3Cr;Cu low alloyed;99.6;0;0.1;0;0;0;0;0;0.3;0;0;0;0;0;0;0;0;0;0;0;0;0;0;0;0;0;0;1223;1;0;Y;823;4;N;115;;;85
Cu-0.1Ag–0.3Cr;Cu low alloyed;99.6;0;0.1;0;0;0;0;0;0.3;0;0;0;0;0;0;0;0;0;0;0;0;0;0;0;0;0;0;1223;1;0;Y;823;8;N;110;;;85
Cu-0.1Ag–0.3Cr;Cu low alloyed;99.6;0;0.1;0;0;0;0;0;0.3;0;0;0;0;0;0;0;0;0;0;0;0;0;0;0;0;0;0;1223;1;0;Y;823;16;N;103;;;86
Cu-0.1Cr-0.06Zr;Cu low alloyed;99.84;0;0;0;0;0;0;0;0.1;0;0;0;0;0;0;0;0;0;0;0;0;0;0;0;0;0;0.06;1273;1;0;N;;;N;71;;;60
Cu-0.1Cr-0.06Zr;Cu low alloyed;99.84;0;0;0;0;0;0;0;0.1;0;0;0;0;0;0;0;0;0;0;0;0;0;0;0;0;0;0.06;1273;1;0;Y;373;1;N;68;;;58
Cu-0.1Cr-0.06Zr;Cu low alloyed;99.84;0;0;0;0;0;0;0;0.1;0;0;0;0;0;0;0;0;0;0;0;0;0;0;0;0;0;0.06;1273;1;0;Y;473;1;N;78;;;59
Cu-0.1Cr-0.06Zr;Cu low alloyed;99.84;0;0;0;0;0;0;0;0.1;0;0;0;0;0;0;0;0;0;0;0;0;0;0;0;0;0;0.06;1273;1;0;Y;523;1;N;78;;;59
Cu-0.1Cr-0.06Zr;Cu low alloyed;99.84;0;0;0;0;0;0;0;0.1;0;0;0;0;0;0;0;0;0;0;0;0;0;0;0;0;0;0.06;1273;1;0;Y;573;1;N;72;;;59
Cu-0.1Cr-0.06Zr;Cu low alloyed;99.84;0;0;0;0;0;0;0;0.1;0;0;0;0;0;0;0;0;0;0;0;0;0;0;0;0;0;0.06;1273;1;0;Y;623;1;N;78;;;61
Cu-0.1Cr-0.06Zr;Cu low alloyed;99.84;0;0;0;0;0;0;0;0.1;0;0;0;0;0;0;0;0;0;0;0;0;0;0;0;0;0;0.06;1273;1;0;Y;673;1;N;80;;;63
Cu-0.1Cr-0.06Zr;Cu low alloyed;99.84;0;0;0;0;0;0;0;0.1;0;0;0;0;0;0;0;0;0;0;0;0;0;0;0;0;0;0.06;1273;1;0;Y;723;1;N;96;;;67
Cu-0.1Cr-0.06Zr;Cu low alloyed;99.84;0;0;0;0;0;0;0;0.1;0;0;0;0;0;0;0;0;0;0;0;0;0;0;0;0;0;0.06;1273;1;0;Y;773;1;N;112;;;78
Cu-0.1Cr-0.06Zr;Cu low alloyed;99.84;0;0;0;0;0;0;0;0.1;0;0;0;0;0;0;0;0;0;0;0;0;0;0;0;0;0;0.06;1273;1;0;Y;823;1;N;116;;;92
Cu-0.5Cr-0.08Zr;Cu low alloyed;99.42;0;0;0;0;0;0;0;0.5;0;0;0;0;0;0;0;0;0;0;0;0;0;0;0;0;0;0.08;1273;1;0;N;;;N;82;;;39
Cu-0.5Cr-0.08Zr;Cu low alloyed;99.42;0;0;0;0;0;0;0;0.5;0;0;0;0;0;0;0;0;0;0;0;0;0;0;0;0;0;0.08;1273;1;0;Y;373;1;N;76;;;38
Cu-0.5Cr-0.08Zr;Cu low alloyed;99.42;0;0;0;0;0;0;0;0.5;0;0;0;0;0;0;0;0;0;0;0;0;0;0;0;0;0;0.08;1273;1;0;Y;473;1;N;75;;;37
Cu-0.5Cr-0.08Zr;Cu low alloyed;99.42;0;0;0;0;0;0;0;0.5;0;0;0;0;0;0;0;0;0;0;0;0;0;0;0;0;0;0.08;1273;1;0;Y;523;1;N;75;;;37
Cu-0.5Cr-0.08Zr;Cu low alloyed;99.42;0;0;0;0;0;0;0;0.5;0;0;0;0;0;0;0;0;0;0;0;0;0;0;0;0;0;0.08;1273;1;0;Y;573;1;N;79;;;38
Cu-0.5Cr-0.08Zr;Cu low alloyed;99.42;0;0;0;0;0;0;0;0.5;0;0;0;0;0;0;0;0;0;0;0;0;0;0;0;0;0;0.08;1273;1;0;Y;623;1;N;80;;;39
Cu-0.5Cr-0.08Zr;Cu low alloyed;99.42;0;0;0;0;0;0;0;0.5;0;0;0;0;0;0;0;0;0;0;0;0;0;0;0;0;0;0.08;1273;1;0;Y;673;1;N;76;;;40
Cu-0.5Cr-0.08Zr;Cu low alloyed;99.42;0;0;0;0;0;0;0;0.5;0;0;0;0;0;0;0;0;0;0;0;0;0;0;0;0;0;0.08;1273;1;0;Y;723;1;N;105;;;61
Cu-0.5Cr-0.08Zr;Cu low alloyed;99.42;0;0;0;0;0;0;0;0.5;0;0;0;0;0;0;0;0;0;0;0;0;0;0;0;0;0;0.08;1273;1;0;Y;773;1;N;155;;;74
Cu-0.5Cr-0.08Zr;Cu low alloyed;99.42;0;0;0;0;0;0;0;0.5;0;0;0;0;0;0;0;0;0;0;0;0;0;0;0;0;0;0.08;1273;1;0;Y;823;1;N;141;;;85
Cu-1Cr-0.1Zr;Cu low alloyed;98.9;0;0;0;0;0;0;0;1;0;0;0;0;0;0;0;0;0;0;0;0;0;0;0;0;0;0.1;1273;1;0;N;;;N;81;;;37
Cu-1Cr-0.1Zr;Cu low alloyed;98.9;0;0;0;0;0;0;0;1;0;0;0;0;0;0;0;0;0;0;0;0;0;0;0;0;0;0.1;1273;1;0;Y;373;1;N;86;;;37
Cu-1Cr-0.1Zr;Cu low alloyed;98.9;0;0;0;0;0;0;0;1;0;0;0;0;0;0;0;0;0;0;0;0;0;0;0;0;0;0.1;1273;1;0;Y;473;1;N;80;;;38
Cu-1Cr-0.1Zr;Cu low alloyed;98.9;0;0;0;0;0;0;0;1;0;0;0;0;0;0;0;0;0;0;0;0;0;0;0;0;0;0.1;1273;1;0;Y;523;1;N;81;;;38
Cu-1Cr-0.1Zr;Cu low alloyed;98.9;0;0;0;0;0;0;0;1;0;0;0;0;0;0;0;0;0;0;0;0;0;0;0;0;0;0.1;1273;1;0;Y;573;1;N;75;;;39
Cu-1Cr-0.1Zr;Cu low alloyed;98.9;0;0;0;0;0;0;0;1;0;0;0;0;0;0;0;0;0;0;0;0;0;0;0;0;0;0.1;1273;1;0;Y;623;1;N;86;;;40
Cu-1Cr-0.1Zr;Cu low alloyed;98.9;0;0;0;0;0;0;0;1;0;0;0;0;0;0;0;0;0;0;0;0;0;0;0;0;0;0.1;1273;1;0;Y;673;1;N;92;;;42
Cu-1Cr-0.1Zr;Cu low alloyed;98.9;0;0;0;0;0;0;0;1;0;0;0;0;0;0;0;0;0;0;0;0;0;0;0;0;0;0.1;1273;1;0;Y;723;1;N;104;;;57
Cu-1Cr-0.1Zr;Cu low alloyed;98.9;0;0;0;0;0;0;0;1;0;0;0;0;0;0;0;0;0;0;0;0;0;0;0;0;0;0.1;1273;1;0;Y;773;1;N;148;;;73
Cu-1Cr-0.1Zr;Cu low alloyed;98.9;0;0;0;0;0;0;0;1;0;0;0;0;0;0;0;0;0;0;0;0;0;0;0;0;0;0.1;1273;1;0;Y;823;1;N;145;;;83
Cu-0.3Cr-0.5Zr;Cu low alloyed;99.2;0;0;0;0;0;0;0;0.3;0;0;0;0;0;0;0;0;0;0;0;0;0;0;0;0;0;0.5;1273;1;0;N;;;N;90;;;33
Cu-0.3Cr-0.5Zr;Cu low alloyed;99.2;0;0;0;0;0;0;0;0.3;0;0;0;0;0;0;0;0;0;0;0;0;0;0;0;0;0;0.5;1273;1;0;Y;373;1;N;83;;;32
Cu-0.3Cr-0.5Zr;Cu low alloyed;99.2;0;0;0;0;0;0;0;0.3;0;0;0;0;0;0;0;0;0;0;0;0;0;0;0;0;0;0.5;1273;1;0;Y;473;1;N;84;;;32
Cu-0.3Cr-0.5Zr;Cu low alloyed;99.2;0;0;0;0;0;0;0;0.3;0;0;0;0;0;0;0;0;0;0;0;0;0;0;0;0;0;0.5;1273;1;0;Y;523;1;N;84;;;32
Cu-0.3Cr-0.5Zr;Cu low alloyed;99.2;0;0;0;0;0;0;0;0.3;0;0;0;0;0;0;0;0;0;0;0;0;0;0;0;0;0;0.5;1273;1;0;Y;573;1;N;86;;;33
Cu-0.3Cr-0.5Zr;Cu low alloyed;99.2;0;0;0;0;0;0;0;0.3;0;0;0;0;0;0;0;0;0;0;0;0;0;0;0;0;0;0.5;1273;1;0;Y;623;1;N;87;;;36
Cu-0.3Cr-0.5Zr;Cu low alloyed;99.2;0;0;0;0;0;0;0;0.3;0;0;0;0;0;0;0;0;0;0;0;0;0;0;0;0;0;0.5;1273;1;0;Y;673;1;N;88;;;37
Cu-0.3Cr-0.5Zr;Cu low alloyed;99.2;0;0;0;0;0;0;0;0.3;0;0;0;0;0;0;0;0;0;0;0;0;0;0;0;0;0;0.5;1273;1;0;Y;723;1;N;104;;;43
Cu-0.3Cr-0.5Zr;Cu low alloyed;99.2;0;0;0;0;0;0;0;0.3;0;0;0;0;0;0;0;0;0;0;0;0;0;0;0;0;0;0.5;1273;1;0;Y;773;1;N;157;;;65
Cu-0.3Cr-0.5Zr;Cu low alloyed;99.2;0;0;0;0;0;0;0;0.3;0;0;0;0;0;0;0;0;0;0;0;0;0;0;0;0;0;0.5;1273;1;0;Y;823;1;N;144;;;77
Cu-0.5Zr-0.065B;Cu low alloyed;99.435;0;0;0.065;0;0;0;0;0;0;0;0;0;0;0;0;0;0;0;0;0;0;0;0;0;0;0.5;1208;1;80;N;;;N;;;490;65
Cu-0.5Zr-0.065B;Cu low alloyed;99.435;0;0;0.065;0;0;0;0;0;0;0;0;0;0;0;0;0;0;0;0;0;0;0;0;0;0;0.5;1208;1;80;Y;603;1;N;;;502;72
Cu-0.5Zr-0.065B;Cu low alloyed;99.435;0;0;0.065;0;0;0;0;0;0;0;0;0;0;0;0;0;0;0;0;0;0;0;0;0;0;0.5;1208;1;80;Y;603;2;N;;;511;73
Cu-0.5Zr-0.065B;Cu low alloyed;99.435;0;0;0.065;0;0;0;0;0;0;0;0;0;0;0;0;0;0;0;0;0;0;0;0;0;0;0.5;1208;1;80;Y;603;4;N;;;516;74
Cu-0.5Zr-0.065B;Cu low alloyed;99.435;0;0;0.065;0;0;0;0;0;0;0;0;0;0;0;0;0;0;0;0;0;0;0;0;0;0;0.5;1208;1;80;Y;603;6;N;;;520;74
Cu-0.5Zr-0.065B;Cu low alloyed;99.435;0;0;0.065;0;0;0;0;0;0;0;0;0;0;0;0;0;0;0;0;0;0;0;0;0;0;0.5;1208;1;80;Y;603;10;N;;;519;74
Cu-0.5Zr-0.065B;Cu low alloyed;99.435;0;0;0.065;0;0;0;0;0;0;0;0;0;0;0;0;0;0;0;0;0;0;0;0;0;0;0.5;1208;1;80;Y;633;1;N;;;516;75
Cu-0.5Zr-0.065B;Cu low alloyed;99.435;0;0;0.065;0;0;0;0;0;0;0;0;0;0;0;0;0;0;0;0;0;0;0;0;0;0;0.5;1208;1;80;Y;633;2;N;;;524;77
Cu-0.5Zr-0.065B;Cu low alloyed;99.435;0;0;0.065;0;0;0;0;0;0;0;0;0;0;0;0;0;0;0;0;0;0;0;0;0;0;0.5;1208;1;80;Y;633;4;N;;;533;78
Cu-0.5Zr-0.065B;Cu low alloyed;99.435;0;0;0.065;0;0;0;0;0;0;0;0;0;0;0;0;0;0;0;0;0;0;0;0;0;0;0.5;1208;1;80;Y;633;6;N;;;523;78
Cu-0.5Zr-0.065B;Cu low alloyed;99.435;0;0;0.065;0;0;0;0;0;0;0;0;0;0;0;0;0;0;0;0;0;0;0;0;0;0;0.5;1208;1;80;Y;633;10;N;;;507;79
Cu-0.5Zr-0.065B;Cu low alloyed;99.435;0;0;0.065;0;0;0;0;0;0;0;0;0;0;0;0;0;0;0;0;0;0;0;0;0;0;0.5;1208;1;80;Y;663;1;N;;;533;78
Cu-0.5Zr-0.065B;Cu low alloyed;99.435;0;0;0.065;0;0;0;0;0;0;0;0;0;0;0;0;0;0;0;0;0;0;0;0;0;0;0.5;1208;1;80;Y;663;2;N;;;541;78
Cu-0.5Zr-0.065B;Cu low alloyed;99.435;0;0;0.065;0;0;0;0;0;0;0;0;0;0;0;0;0;0;0;0;0;0;0;0;0;0;0.5;1208;1;80;Y;663;4;N;;;524;78
Cu-0.5Zr-0.065B;Cu low alloyed;99.435;0;0;0.065;0;0;0;0;0;0;0;0;0;0;0;0;0;0;0;0;0;0;0;0;0;0;0.5;1208;1;80;Y;663;6;N;;;518;79
Cu-0.5Zr-0.065B;Cu low alloyed;99.435;0;0;0.065;0;0;0;0;0;0;0;0;0;0;0;0;0;0;0;0;0;0;0;0;0;0;0.5;1208;1;80;Y;663;10;N;;;511;80
Cu-0.5Zr-0.065B;Cu low alloyed;99.435;0;0;0.065;0;0;0;0;0;0;0;0;0;0;0;0;0;0;0;0;0;0;0;0;0;0;0.5;1208;1;80;Y;693;1;N;;;524;78
Cu-0.5Zr-0.065B;Cu low alloyed;99.435;0;0;0.065;0;0;0;0;0;0;0;0;0;0;0;0;0;0;0;0;0;0;0;0;0;0;0.5;1208;1;80;Y;693;2;N;;;536;79
Cu-0.5Zr-0.065B;Cu low alloyed;99.435;0;0;0.065;0;0;0;0;0;0;0;0;0;0;0;0;0;0;0;0;0;0;0;0;0;0;0.5;1208;1;80;Y;693;4;N;;;519;79
Cu-0.5Zr-0.065B;Cu low alloyed;99.435;0;0;0.065;0;0;0;0;0;0;0;0;0;0;0;0;0;0;0;0;0;0;0;0;0;0;0.5;1208;1;80;Y;693;6;N;;;507;80
Cu-0.5Zr-0.065B;Cu low alloyed;99.435;0;0;0.065;0;0;0;0;0;0;0;0;0;0;0;0;0;0;0;0;0;0;0;0;0;0;0.5;1208;1;80;Y;693;10;N;;;504;80
Cu-0.5Zr-0.065B;Cu low alloyed;99.435;0;0;0.065;0;0;0;0;0;0;0;0;0;0;0;0;0;0;0;0;0;0;0;0;0;0;0.5;1208;1;80;Y;723;1;N;;;525;78
Cu-0.5Zr-0.065B;Cu low alloyed;99.435;0;0;0.065;0;0;0;0;0;0;0;0;0;0;0;0;0;0;0;0;0;0;0;0;0;0;0.5;1208;1;80;Y;723;2;N;;;534;79
Cu-0.5Zr-0.065B;Cu low alloyed;99.435;0;0;0.065;0;0;0;0;0;0;0;0;0;0;0;0;0;0;0;0;0;0;0;0;0;0;0.5;1208;1;80;Y;723;4;N;;;517;80
Cu-0.5Zr-0.065B;Cu low alloyed;99.435;0;0;0.065;0;0;0;0;0;0;0;0;0;0;0;0;0;0;0;0;0;0;0;0;0;0;0.5;1208;1;80;Y;723;6;N;;;501;80
Cu-0.5Zr-0.065B;Cu low alloyed;99.435;0;0;0.065;0;0;0;0;0;0;0;0;0;0;0;0;0;0;0;0;0;0;0;0;0;0;0.5;1208;1;80;Y;723;10;N;;;493;80
Cu-0.5Zr-0.065B;Cu low alloyed;99.435;0;0;0.065;0;0;0;0;0;0;0;0;0;0;0;0;0;0;0;0;0;0;0;0;0;0;0.5;1208;1;80;Y;743;1;N;;;528;78
Cu-0.5Zr-0.065B;Cu low alloyed;99.435;0;0;0.065;0;0;0;0;0;0;0;0;0;0;0;0;0;0;0;0;0;0;0;0;0;0;0.5;1208;1;80;Y;743;2;N;;;537;79
Cu-0.5Zr-0.065B;Cu low alloyed;99.435;0;0;0.065;0;0;0;0;0;0;0;0;0;0;0;0;0;0;0;0;0;0;0;0;0;0;0.5;1208;1;80;Y;743;4;N;;;515;80
Cu-0.5Zr-0.065B;Cu low alloyed;99.435;0;0;0.065;0;0;0;0;0;0;0;0;0;0;0;0;0;0;0;0;0;0;0;0;0;0;0.5;1208;1;80;Y;743;6;N;;;498;81
Cu-0.5Zr-0.065B;Cu low alloyed;99.435;0;0;0.065;0;0;0;0;0;0;0;0;0;0;0;0;0;0;0;0;0;0;0;0;0;0;0.5;1208;1;80;Y;743;10;N;;;490;81
Cu-0.5Zr-0.065B;Cu low alloyed;99.435;0;0;0.065;0;0;0;0;0;0;0;0;0;0;0;0;0;0;0;0;0;0;0;0;0;0;0.5;1208;1;80;N;;;N;;353;490;65
Cu-0.5Zr-0.065B;Cu low alloyed;99.435;0;0;0.065;0;0;0;0;0;0;0;0;0;0;0;0;0;0;0;0;0;0;0;0;0;0;0.5;1208;1;80;Y;743;2;N;;378;536;79
Cu-0.5Zr-0.065B;Cu low alloyed;99.435;0;0;0.065;0;0;0;0;0;0;0;0;0;0;0;0;0;0;0;0;0;0;0;0;0;0;0.5;1208;1;80;Y;743;2;Y;;459;551;79
Cu-0.5Zr-0.065B;Cu low alloyed;99.435;0;0;0.065;0;0;0;0;0;0;0;0;0;0;0;0;0;0;0;0;0;0;0;0;0;0;0.5;1208;1;80;Y;743;2;Y;;470;551;81
Cu-0.5Zr-0.065B;Cu low alloyed;99.435;0;0;0.065;0;0;0;0;0;0;0;0;0;0;0;0;0;0;0;0;0;0;0;0;0;0;0.5;1208;1;80;Y;743;2;Y;;474;568;78
Cu-0.5Zr-0.065B;Cu low alloyed;99.435;0;0;0.065;0;0;0;0;0;0;0;0;0;0;0;0;0;0;0;0;0;0;0;0;0;0;0.5;1208;1;80;Y;743;2;Y;;457;574;79
Cu-0.22Fe-0.06P;Cu low alloyed;99.72;0;0;0;0;0;0;0;0;0.22;0;0;0;0;0;0;0;0;0;0;0;0;0;0;0;0;0;1173;1.167;50;N;;;N;;449;489;50
Cu-0.22Fe-0.06P;Cu low alloyed;99.72;0;0;0;0;0;0;0;0;0.22;0;0;0;0;0;0;0;0;0;0;0;0;0;0;0;0;0;1173;1.167;50;Y;573;1;N;;415;442;68
Cu-0.22Fe-0.06P;Cu low alloyed;99.72;0;0;0;0;0;0;0;0;0.22;0;0;0;0;0;0;0;0;0;0;0;0;0;0;0;0;0;1173;1.167;50;Y;673;1;N;;307;356;84
Cu-0.22Fe-0.06P;Cu low alloyed;99.72;0;0;0;0;0;0;0;0;0.22;0;0;0;0;0;0;0;0;0;0;0;0;0;0;0;0;0;1173;1.167;50;Y;773;1;N;;233;279;87
Cu-0.22Fe-0.06P-0.02B-0.05Ce;Cu low alloyed;99.65;0;0;0.02;0;0;0;0.05;0;0.22;0;0;0;0;0;0;0;0;0;0;0;0;0;0;0;0;0;1173;1.167;50;N;;;N;;457;481;47
Cu-0.22Fe-0.06P-0.02B-0.05Ce;Cu low alloyed;99.65;0;0;0.02;0;0;0;0.05;0;0.22;0;0;0;0;0;0;0;0;0;0;0;0;0;0;0;0;0;1173;1.167;50;Y;573;1;N;;464;490;63
Cu-0.22Fe-0.06P-0.02B-0.05Ce;Cu low alloyed;99.65;0;0;0.02;0;0;0;0.05;0;0.22;0;0;0;0;0;0;0;0;0;0;0;0;0;0;0;0;0;1173;1.167;50;Y;673;1;N;;470;515;80
Cu-0.22Fe-0.06P-0.02B-0.05Ce;Cu low alloyed;99.65;0;0;0.02;0;0;0;0.05;0;0.22;0;0;0;0;0;0;0;0;0;0;0;0;0;0;0;0;0;1173;1.167;50;Y;773;1;N;;315;387;85
Cu-0.4Cr;Cu low alloyed;99.6;0;0;0;0;0;0;0;0.4;0;0;0;0;0;0;0;0;0;0;0;0;0;0;0;0;0;0;;;80;N;;;N;139;;;45
Cu-0.4Cr;Cu low alloyed;99.6;0;0;0;0;0;0;0;0.4;0;0;0;0;0;0;0;0;0;0;0;0;0;0;0;0;0;0;;;80;Y;623;1;N;139;;;60
Cu-0.4Cr;Cu low alloyed;99.6;0;0;0;0;0;0;0;0.4;0;0;0;0;0;0;0;0;0;0;0;0;0;0;0;0;0;0;;;80;Y;673;1;N;155;;;72
Cu-0.4Cr;Cu low alloyed;99.6;0;0;0;0;0;0;0;0.4;0;0;0;0;0;0;0;0;0;0;0;0;0;0;0;0;0;0;;;80;Y;723;1;N;148;;;87
Cu-0.4Cr;Cu low alloyed;99.6;0;0;0;0;0;0;0;0.4;0;0;0;0;0;0;0;0;0;0;0;0;0;0;0;0;0;0;;;80;Y;773;1;N;117;;;92
Cu-0.4Cr;Cu low alloyed;99.6;0;0;0;0;0;0;0;0.4;0;0;0;0;0;0;0;0;0;0;0;0;0;0;0;0;0;0;;;80;Y;823;1;N;90;;;93
Cu-0.4Cr;Cu low alloyed;99.6;0;0;0;0;0;0;0;0.4;0;0;0;0;0;0;0;0;0;0;0;0;0;0;0;0;0;0;;;80;Y;873;1;N;82;;;92
Cu-0.4Cr;Cu low alloyed;99.6;0;0;0;0;0;0;0;0.4;0;0;0;0;0;0;0;0;0;0;0;0;0;0;0;0;0;0;;;80;Y;923;1;N;77;;;90
Cu-0.42Cr-0.18Zr;Cu low alloyed;99.4;0;0;0;0;0;0;0;0.42;0;0;0;0;0;0;0;0;0;0;0;0;0;0;0;0;0;0.18;;;80;N;;;N;147;;;44
Cu-0.42Cr-0.18Zr;Cu low alloyed;99.4;0;0;0;0;0;0;0;0.42;0;0;0;0;0;0;0;0;0;0;0;0;0;0;0;0;0;0.18;;;80;Y;623;1;N;162;;;55
Cu-0.42Cr-0.18Zr;Cu low alloyed;99.4;0;0;0;0;0;0;0;0.42;0;0;0;0;0;0;0;0;0;0;0;0;0;0;0;0;0;0.18;;;80;Y;673;1;N;177;;;68
Cu-0.42Cr-0.18Zr;Cu low alloyed;99.4;0;0;0;0;0;0;0;0.42;0;0;0;0;0;0;0;0;0;0;0;0;0;0;0;0;0;0.18;;;80;Y;723;1;N;174;;;84
Cu-0.42Cr-0.18Zr;Cu low alloyed;99.4;0;0;0;0;0;0;0;0.42;0;0;0;0;0;0;0;0;0;0;0;0;0;0;0;0;0;0.18;;;80;Y;773;1;N;164;;;85
Cu-0.42Cr-0.18Zr;Cu low alloyed;99.4;0;0;0;0;0;0;0;0.42;0;0;0;0;0;0;0;0;0;0;0;0;0;0;0;0;0;0.18;;;80;Y;823;1;N;144;;;87
Cu-0.42Cr-0.18Zr;Cu low alloyed;99.4;0;0;0;0;0;0;0;0.42;0;0;0;0;0;0;0;0;0;0;0;0;0;0;0;0;0;0.18;;;80;Y;873;1;N;101;;;87
Cu-0.42Cr-0.18Zr;Cu low alloyed;99.4;0;0;0;0;0;0;0;0.42;0;0;0;0;0;0;0;0;0;0;0;0;0;0;0;0;0;0.18;;;80;Y;923;1;N;84;;;85
Cu-0.39Cr-0.15Zr-0.12Ni-0.03Si;Cu low alloyed;99.31;0;0;0;0;0;0;0;0.39;0;0;0;0;0;0;0;0;0.12;0;0;0;0.03;0;0;0;0;0.15;;;80;N;;;N;150;;;43
Cu-0.39Cr-0.15Zr-0.12Ni-0.03Si;Cu low alloyed;99.31;0;0;0;0;0;0;0;0.39;0;0;0;0;0;0;0;0;0.12;0;0;0;0.03;0;0;0;0;0.15;;;80;Y;623;1;N;162;;;56
Cu-0.39Cr-0.15Zr-0.12Ni-0.03Si;Cu low alloyed;99.31;0;0;0;0;0;0;0;0.39;0;0;0;0;0;0;0;0;0.12;0;0;0;0.03;0;0;0;0;0.15;;;80;Y;673;1;N;180;;;66
Cu-0.39Cr-0.15Zr-0.12Ni-0.03Si;Cu low alloyed;99.31;0;0;0;0;0;0;0;0.39;0;0;0;0;0;0;0;0;0.12;0;0;0;0.03;0;0;0;0;0.15;;;80;Y;723;1;N;179;;;80
Cu-0.39Cr-0.15Zr-0.12Ni-0.03Si;Cu low alloyed;99.31;0;0;0;0;0;0;0;0.39;0;0;0;0;0;0;0;0;0.12;0;0;0;0.03;0;0;0;0;0.15;;;80;Y;773;1;N;162;;;81
Cu-0.39Cr-0.15Zr-0.12Ni-0.03Si;Cu low alloyed;99.31;0;0;0;0;0;0;0;0.39;0;0;0;0;0;0;0;0;0.12;0;0;0;0.03;0;0;0;0;0.15;;;80;Y;823;1;N;149;;;82
Cu-0.39Cr-0.15Zr-0.12Ni-0.03Si;Cu low alloyed;99.31;0;0;0;0;0;0;0;0.39;0;0;0;0;0;0;0;0;0.12;0;0;0;0.03;0;0;0;0;0.15;;;80;Y;873;1;N;103;;;82
Cu-0.39Cr-0.15Zr-0.12Ni-0.03Si;Cu low alloyed;99.31;0;0;0;0;0;0;0;0.39;0;0;0;0;0;0;0;0;0.12;0;0;0;0.03;0;0;0;0;0.15;;;80;Y;923;1;N;87;;;81
Cu-0.4Cr;Cu low alloyed;99.6;0;0;0;0;0;0;0;0.4;0;0;0;0;0;0;0;0;0;0;0;0;0;0;0;0;0;0;;;80;Y;723;0.017;N;135;;;48
Cu-0.4Cr;Cu low alloyed;99.6;0;0;0;0;0;0;0;0.4;0;0;0;0;0;0;0;0;0;0;0;0;0;0;0;0;0;0;;;80;Y;723;0.0417;N;140;;;51
Cu-0.4Cr;Cu low alloyed;99.6;0;0;0;0;0;0;0;0.4;0;0;0;0;0;0;0;0;0;0;0;0;0;0;0;0;0;0;;;80;Y;723;0.083;N;151;;;58
Cu-0.4Cr;Cu low alloyed;99.6;0;0;0;0;0;0;0;0.4;0;0;0;0;0;0;0;0;0;0;0;0;0;0;0;0;0;0;;;80;Y;723;0.17;N;158;;;69
Cu-0.4Cr;Cu low alloyed;99.6;0;0;0;0;0;0;0;0.4;0;0;0;0;0;0;0;0;0;0;0;0;0;0;0;0;0;0;;;80;Y;723;0.25;N;159;;;76
Cu-0.4Cr;Cu low alloyed;99.6;0;0;0;0;0;0;0;0.4;0;0;0;0;0;0;0;0;0;0;0;0;0;0;0;0;0;0;;;80;Y;723;0.5;N;156;;;85
Cu-0.4Cr;Cu low alloyed;99.6;0;0;0;0;0;0;0;0.4;0;0;0;0;0;0;0;0;0;0;0;0;0;0;0;0;0;0;;;80;Y;723;1;N;147;;;87
Cu-0.4Cr;Cu low alloyed;99.6;0;0;0;0;0;0;0;0.4;0;0;0;0;0;0;0;0;0;0;0;0;0;0;0;0;0;0;;;80;Y;723;2;N;131;;;90
Cu-0.42Cr-0.18Zr;Cu low alloyed;99.4;0;0;0;0;0;0;0;0.42;0;0;0;0;0;0;0;0;0;0;0;0;0;0;0;0;0;0.18;;;80;Y;723;0.017;N;156;;;50
Cu-0.42Cr-0.18Zr;Cu low alloyed;99.4;0;0;0;0;0;0;0;0.42;0;0;0;0;0;0;0;0;0;0;0;0;0;0;0;0;0;0.18;;;80;Y;723;0.0417;N;160;;;54
Cu-0.42Cr-0.18Zr;Cu low alloyed;99.4;0;0;0;0;0;0;0;0.42;0;0;0;0;0;0;0;0;0;0;0;0;0;0;0;0;0;0.18;;;80;Y;723;0.083;N;166;;;60
Cu-0.42Cr-0.18Zr;Cu low alloyed;99.4;0;0;0;0;0;0;0;0.42;0;0;0;0;0;0;0;0;0;0;0;0;0;0;0;0;0;0.18;;;80;Y;723;0.17;N;173;;;71
Cu-0.42Cr-0.18Zr;Cu low alloyed;99.4;0;0;0;0;0;0;0;0.42;0;0;0;0;0;0;0;0;0;0;0;0;0;0;0;0;0;0.18;;;80;Y;723;0.25;N;175;;;76
Cu-0.42Cr-0.18Zr;Cu low alloyed;99.4;0;0;0;0;0;0;0;0.42;0;0;0;0;0;0;0;0;0;0;0;0;0;0;0;0;0;0.18;;;80;Y;723;0.5;N;176;;;82
Cu-0.42Cr-0.18Zr;Cu low alloyed;99.4;0;0;0;0;0;0;0;0.42;0;0;0;0;0;0;0;0;0;0;0;0;0;0;0;0;0;0.18;;;80;Y;723;1;N;174;;;84
Cu-0.42Cr-0.18Zr;Cu low alloyed;99.4;0;0;0;0;0;0;0;0.42;0;0;0;0;0;0;0;0;0;0;0;0;0;0;0;0;0;0.18;;;80;Y;723;2;N;170;;;85
Cu-0.39Cr-0.15Zr-0.12Ni-0.03Si;Cu low alloyed;99.31;0;0;0;0;0;0;0;0.39;0;0;0;0;0;0;0;0;0.12;0;0;0;0.03;0;0;0;0;0.15;;;80;Y;723;0.017;N;160;;;48
Cu-0.39Cr-0.15Zr-0.12Ni-0.03Si;Cu low alloyed;99.31;0;0;0;0;0;0;0;0.39;0;0;0;0;0;0;0;0;0.12;0;0;0;0.03;0;0;0;0;0.15;;;80;Y;723;0.0417;N;167;;;52
Cu-0.39Cr-0.15Zr-0.12Ni-0.03Si;Cu low alloyed;99.31;0;0;0;0;0;0;0;0.39;0;0;0;0;0;0;0;0;0.12;0;0;0;0.03;0;0;0;0;0.15;;;80;Y;723;0.083;N;174;;;59
Cu-0.39Cr-0.15Zr-0.12Ni-0.03Si;Cu low alloyed;99.31;0;0;0;0;0;0;0;0.39;0;0;0;0;0;0;0;0;0.12;0;0;0;0.03;0;0;0;0;0.15;;;80;Y;723;0.17;N;177;;;69
Cu-0.39Cr-0.15Zr-0.12Ni-0.03Si;Cu low alloyed;99.31;0;0;0;0;0;0;0;0.39;0;0;0;0;0;0;0;0;0.12;0;0;0;0.03;0;0;0;0;0.15;;;80;Y;723;0.25;N;178;;;73
Cu-0.39Cr-0.15Zr-0.12Ni-0.03Si;Cu low alloyed;99.31;0;0;0;0;0;0;0;0.39;0;0;0;0;0;0;0;0;0.12;0;0;0;0.03;0;0;0;0;0.15;;;80;Y;723;0.5;N;179;;;78
Cu-0.39Cr-0.15Zr-0.12Ni-0.03Si;Cu low alloyed;99.31;0;0;0;0;0;0;0;0.39;0;0;0;0;0;0;0;0;0.12;0;0;0;0.03;0;0;0;0;0.15;;;80;Y;723;1;N;179;;;79
Cu-0.39Cr-0.15Zr-0.12Ni-0.03Si;Cu low alloyed;99.31;0;0;0;0;0;0;0;0.39;0;0;0;0;0;0;0;0;0.12;0;0;0;0.03;0;0;0;0;0.15;;;80;Y;723;2;N;181;;;80
Cu-0.7Cr-0.3Fe;Cu low alloyed;99.05;0;0;0;0;0;0;0;0.68;0.27;0;0;0;0;0;0;0;0;0;0;0;0;0;0;0;0;0;1323;2;40;Y;723;6;N;;;390;73
Cu-0.7Cr-0.3Fe;Cu low alloyed;99.05;0;0;0;0;0;0;0;0.68;0.27;0;0;0;0;0;0;0;0;0;0;0;0;0;0;0;0;0;1323;2;40;Y;723;12;N;;;415;75
Cu-0.7Cr-0.3Fe;Cu low alloyed;99.05;0;0;0;0;0;0;0;0.68;0.27;0;0;0;0;0;0;0;0;0;0;0;0;0;0;0;0;0;1323;2;40;Y;723;24;N;;;392;75
Cu-0.7Cr-0.3Fe;Cu low alloyed;99.05;0;0;0;0;0;0;0;0.68;0.27;0;0;0;0;0;0;0;0;0;0;0;0;0;0;0;0;0;1323;2;90;N;;;N;;;452;24
Cu-0.7Cr-0.3Fe;Cu low alloyed;99.05;0;0;0;0;0;0;0;0.68;0.27;0;0;0;0;0;0;0;0;0;0;0;0;0;0;0;0;0;1323;2;90;Y;723;0.167;N;;;445;35
Cu-0.7Cr-0.3Fe;Cu low alloyed;99.05;0;0;0;0;0;0;0;0.68;0.27;0;0;0;0;0;0;0;0;0;0;0;0;0;0;0;0;0;1323;2;90;Y;723;0.75;N;;;522;59
Cu-0.7Cr-0.3Fe;Cu low alloyed;99.05;0;0;0;0;0;0;0;0.68;0.27;0;0;0;0;0;0;0;0;0;0;0;0;0;0;0;0;0;1323;2;90;Y;723;0.75;Y;159;;546;66
Cu-0.7Cr-0.3Fe;Cu low alloyed;99.05;0;0;0;0;0;0;0;0.68;0.27;0;0;0;0;0;0;0;0;0;0;0;0;0;0;0;0;0;1323;2;90;Y;723;1.5;N;;;537;66
Cu-0.7Cr-0.3Fe;Cu low alloyed;99.05;0;0;0;0;0;0;0;0.68;0.27;0;0;0;0;0;0;0;0;0;0;0;0;0;0;0;0;0;1323;2;90;Y;723;6;N;;;522;73
Cu-0.7Cr-0.3Fe;Cu low alloyed;99.05;0;0;0;0;0;0;0;0.68;0.27;0;0;0;0;0;0;0;0;0;0;0;0;0;0;0;0;0;1323;2;90;Y;723;24;N;;;425;82
Cu-0.7Cr-2.0Fe;Cu low alloyed;97.52;0;0;0;0;0;0;0;0.63;1.85;0;0;0;0;0;0;0;0;0;0;0;0;0;0;0;0;0;1323;2;0;Y;873;3;N;75;;268;53
Cu-0.7Cr-2.0Fe;Cu low alloyed;97.52;0;0;0;0;0;0;0;0.63;1.85;0;0;0;0;0;0;0;0;0;0;0;0;0;0;0;0;0;1323;2;40;Y;873;0.75;N;112;;316;53
Cu-0.7Cr-2.0Fe;Cu low alloyed;97.52;0;0;0;0;0;0;0;0.63;1.85;0;0;0;0;0;0;0;0;0;0;0;0;0;0;0;0;0;1323;2;40;Y;873;0.75;Y;129;;374;61
Cu-0.7Cr-2.0Fe;Cu low alloyed;97.52;0;0;0;0;0;0;0;0.63;1.85;0;0;0;0;0;0;0;0;0;0;0;0;0;0;0;0;0;1323;2;40;N;;;N;;;350;26
Cu-0.7Cr-2.0Fe;Cu low alloyed;97.52;0;0;0;0;0;0;0;0.63;1.85;0;0;0;0;0;0;0;0;0;0;0;0;0;0;0;0;0;1323;2;40;Y;873;0.167;N;;;314;46
Cu-0.7Cr-2.0Fe;Cu low alloyed;97.52;0;0;0;0;0;0;0;0.63;1.85;0;0;0;0;0;0;0;0;0;0;0;0;0;0;0;0;0;1323;2;40;Y;873;0.333;N;;;311;51
Cu-0.7Cr-2.0Fe;Cu low alloyed;97.52;0;0;0;0;0;0;0;0.63;1.85;0;0;0;0;0;0;0;0;0;0;0;0;0;0;0;0;0;1323;2;40;Y;873;3;N;;;311;54
Cu-0.7Cr-2.0Fe;Cu low alloyed;97.52;0;0;0;0;0;0;0;0.63;1.85;0;0;0;0;0;0;0;0;0;0;0;0;0;0;0;0;0;1323;2;90;N;;;N;;;475;24
Cu-0.7Cr-2.0Fe;Cu low alloyed;97.52;0;0;0;0;0;0;0;0.63;1.85;0;0;0;0;0;0;0;0;0;0;0;0;0;0;0;0;0;1323;2;90;Y;873;0.167;N;;;382;51
Cu-0.7Cr-2.0Fe;Cu low alloyed;97.52;0;0;0;0;0;0;0;0.63;1.85;0;0;0;0;0;0;0;0;0;0;0;0;0;0;0;0;0;1323;2;90;Y;873;0.333;N;;;392;53
Cu-0.7Cr-2.0Fe;Cu low alloyed;97.52;0;0;0;0;0;0;0;0.63;1.85;0;0;0;0;0;0;0;0;0;0;0;0;0;0;0;0;0;1323;2;90;Y;873;1.5;N;;;386;56
Cu-0.7Cr-2.0Fe;Cu low alloyed;97.52;0;0;0;0;0;0;0;0.63;1.85;0;0;0;0;0;0;0;0;0;0;0;0;0;0;0;0;0;1323;2;90;Y;873;12;N;;;325;57
Cu-0.7Cr-2.0Fe;Cu low alloyed;97.52;0;0;0;0;0;0;0;0.63;1.85;0;0;0;0;0;0;0;0;0;0;0;0;0;0;0;0;0;1323;2;90;Y;873;0.75;Y;144;;484;57
Cu-0.7Cr-2.0Fe;Cu low alloyed;97.52;0;0;0;0;0;0;0;0.63;1.85;0;0;0;0;0;0;0;0;0;0;0;0;0;0;0;0;0;1323;2;90;Y;873;0.75;N;118;;390;56
Cu-1Cr;Cu low alloyed;99.19;0;0;0;0;0;0;0;0.81;0;0;0;0;0;0;0;0;0;0;0;0;0;0;0;0;0;0;1323;2;40;N;;;N;;;304;33
Cu-1Cr;Cu low alloyed;99.19;0;0;0;0;0;0;0;0.81;0;0;0;0;0;0;0;0;0;0;0;0;0;0;0;0;0;0;1323;2;40;Y;723;0.333;N;;;409;65
Cu-1Cr;Cu low alloyed;99.19;0;0;0;0;0;0;0;0.81;0;0;0;0;0;0;0;0;0;0;0;0;0;0;0;0;0;0;1323;2;40;Y;723;1.5;N;;;460;79
Cu-1Cr;Cu low alloyed;99.19;0;0;0;0;0;0;0;0.81;0;0;0;0;0;0;0;0;0;0;0;0;0;0;0;0;0;0;1323;2;40;Y;723;6;N;;;460;85
Cu-1Cr;Cu low alloyed;99.19;0;0;0;0;0;0;0;0.81;0;0;0;0;0;0;0;0;0;0;0;0;0;0;0;0;0;0;1323;2;90;N;;;N;;;459;32
Cu-1Cr;Cu low alloyed;99.19;0;0;0;0;0;0;0;0.81;0;0;0;0;0;0;0;0;0;0;0;0;0;0;0;0;0;0;1323;2;90;Y;723;0.167;N;;;476;46
Cu-1Cr;Cu low alloyed;99.19;0;0;0;0;0;0;0;0.81;0;0;0;0;0;0;0;0;0;0;0;0;0;0;0;0;0;0;1323;2;90;Y;723;0.75;N;;;570;74
Cu-1Cr;Cu low alloyed;99.19;0;0;0;0;0;0;0;0.81;0;0;0;0;0;0;0;0;0;0;0;0;0;0;0;0;0;0;1323;2;90;Y;723;1.5;N;;;582;81
Cu-1Cr;Cu low alloyed;99.19;0;0;0;0;0;0;0;0.81;0;0;0;0;0;0;0;0;0;0;0;0;0;0;0;0;0;0;1323;2;90;Y;723;6;N;;;542;88
Cu-1Cr;Cu low alloyed;99.19;0;0;0;0;0;0;0;0.81;0;0;0;0;0;0;0;0;0;0;0;0;0;0;0;0;0;0;1323;2;90;Y;723;24;N;;;460;91
Cu-1Fe;Cu low alloyed;99;0;0;0;0;0;0;0;0.05;0.95;0;0;0;0;0;0;0;0;0;0;0;0;0;0;0;0;0;1323;2;40;N;;;N;;;266;25
Cu-1Fe;Cu low alloyed;99;0;0;0;0;0;0;0;0.05;0.95;0;0;0;0;0;0;0;0;0;0;0;0;0;0;0;0;0;1323;2;40;Y;923;0.167;N;;;245;44
Cu-1Fe;Cu low alloyed;99;0;0;0;0;0;0;0;0.05;0.95;0;0;0;0;0;0;0;0;0;0;0;0;0;0;0;0;0;1323;2;40;Y;923;1.5;N;;;256;46
Cu-1Fe;Cu low alloyed;99;0;0;0;0;0;0;0;0.05;0.95;0;0;0;0;0;0;0;0;0;0;0;0;0;0;0;0;0;1323;2;40;Y;923;6;N;;;255;48
Cu-1Fe;Cu low alloyed;99;0;0;0;0;0;0;0;0.05;0.95;0;0;0;0;0;0;0;0;0;0;0;0;0;0;0;0;0;1323;2;40;N;;;N;;;252;20
Cu-1Fe;Cu low alloyed;99;0;0;0;0;0;0;0;0.05;0.95;0;0;0;0;0;0;0;0;0;0;0;0;0;0;0;0;0;1323;2;40;Y;923;0.167;N;;;78;44
Cu-1Fe;Cu low alloyed;99;0;0;0;0;0;0;0;0.05;0.95;0;0;0;0;0;0;0;0;0;0;0;0;0;0;0;0;0;1323;2;40;Y;923;0.75;N;;;85;45
Cu-1Fe;Cu low alloyed;99;0;0;0;0;0;0;0;0.05;0.95;0;0;0;0;0;0;0;0;0;0;0;0;0;0;0;0;0;1323;2;40;Y;923;1.5;N;;;94;46
Cu-0.28Cr-0.19Mg;Cu low alloyed;99.53;0;0;0;0;0;0;0;0.28;0;0;0;0.19;0;0;0;0;0;0;0;0;0;0;0;0;0;0;1223;4;0;N;;;N;65;;;47
Cu-0.28Cr-0.19Mg;Cu low alloyed;99.53;0;0;0;0;0;0;0;0.28;0;0;0;0.19;0;0;0;0;0;0;0;0;0;0;0;0;0;0;1223;4;0;Y;663;0.0083;N;66;;;48
Cu-0.28Cr-0.19Mg;Cu low alloyed;99.53;0;0;0;0;0;0;0;0.28;0;0;0;0.19;0;0;0;0;0;0;0;0;0;0;0;0;0;0;1223;4;0;Y;663;0.0167;N;65;;;48
Cu-0.28Cr-0.19Mg;Cu low alloyed;99.53;0;0;0;0;0;0;0;0.28;0;0;0;0.19;0;0;0;0;0;0;0;0;0;0;0;0;0;0;1223;4;0;Y;663;0.0417;N;66;;;48
Cu-0.28Cr-0.19Mg;Cu low alloyed;99.53;0;0;0;0;0;0;0;0.28;0;0;0;0.19;0;0;0;0;0;0;0;0;0;0;0;0;0;0;1223;4;0;Y;663;0.0833;N;65;;;48
Cu-0.28Cr-0.19Mg;Cu low alloyed;99.53;0;0;0;0;0;0;0;0.28;0;0;0;0.19;0;0;0;0;0;0;0;0;0;0;0;0;0;0;1223;4;0;Y;663;0.167;N;64;;;48
Cu-0.28Cr-0.19Mg;Cu low alloyed;99.53;0;0;0;0;0;0;0;0.28;0;0;0;0.19;0;0;0;0;0;0;0;0;0;0;0;0;0;0;1223;4;0;Y;663;0.25;N;67;;;48
Cu-0.28Cr-0.19Mg;Cu low alloyed;99.53;0;0;0;0;0;0;0;0.28;0;0;0;0.19;0;0;0;0;0;0;0;0;0;0;0;0;0;0;1223;4;0;Y;663;0.5;N;67;;;50
Cu-0.28Cr-0.19Mg;Cu low alloyed;99.53;0;0;0;0;0;0;0;0.28;0;0;0;0.19;0;0;0;0;0;0;0;0;0;0;0;0;0;0;1223;4;0;Y;663;1;N;77;;;55
Cu-0.28Cr-0.19Mg;Cu low alloyed;99.53;0;0;0;0;0;0;0;0.28;0;0;0;0.19;0;0;0;0;0;0;0;0;0;0;0;0;0;0;1223;4;0;Y;663;2;N;98;;;65
Cu-0.28Cr-0.19Mg;Cu low alloyed;99.53;0;0;0;0;0;0;0;0.28;0;0;0;0.19;0;0;0;0;0;0;0;0;0;0;0;0;0;0;1223;4;0;Y;663;4;N;109;;;71
Cu-0.28Cr-0.19Mg;Cu low alloyed;99.53;0;0;0;0;0;0;0;0.28;0;0;0;0.19;0;0;0;0;0;0;0;0;0;0;0;0;0;0;1223;4;0;Y;663;6;N;109;;;76
Cu-0.28Cr-0.19Mg;Cu low alloyed;99.53;0;0;0;0;0;0;0;0.28;0;0;0;0.19;0;0;0;0;0;0;0;0;0;0;0;0;0;0;1223;4;0;Y;663;8;N;117;;;76
Cu-0.28Cr-0.19Mg;Cu low alloyed;99.53;0;0;0;0;0;0;0;0.28;0;0;0;0.19;0;0;0;0;0;0;0;0;0;0;0;0;0;0;1223;4;0;Y;663;12;N;116;;;77
Cu-0.28Cr-0.19Mg;Cu low alloyed;99.53;0;0;0;0;0;0;0;0.28;0;0;0;0.19;0;0;0;0;0;0;0;0;0;0;0;0;0;0;1223;4;0;Y;693;0.0083;N;67;;;47
Cu-0.28Cr-0.19Mg;Cu low alloyed;99.53;0;0;0;0;0;0;0;0.28;0;0;0;0.19;0;0;0;0;0;0;0;0;0;0;0;0;0;0;1223;4;0;Y;693;0.0167;N;68;;;47
Cu-0.28Cr-0.19Mg;Cu low alloyed;99.53;0;0;0;0;0;0;0;0.28;0;0;0;0.19;0;0;0;0;0;0;0;0;0;0;0;0;0;0;1223;4;0;Y;693;0.0417;N;66;;;48
Cu-0.28Cr-0.19Mg;Cu low alloyed;99.53;0;0;0;0;0;0;0;0.28;0;0;0;0.19;0;0;0;0;0;0;0;0;0;0;0;0;0;0;1223;4;0;Y;693;0.0833;N;66;;;47
Cu-0.28Cr-0.19Mg;Cu low alloyed;99.53;0;0;0;0;0;0;0;0.28;0;0;0;0.19;0;0;0;0;0;0;0;0;0;0;0;0;0;0;1223;4;0;Y;693;0.167;N;67;;;48
Cu-0.28Cr-0.19Mg;Cu low alloyed;99.53;0;0;0;0;0;0;0;0.28;0;0;0;0.19;0;0;0;0;0;0;0;0;0;0;0;0;0;0;1223;4;0;Y;693;0.25;N;69;;;49
Cu-0.28Cr-0.19Mg;Cu low alloyed;99.53;0;0;0;0;0;0;0;0.28;0;0;0;0.19;0;0;0;0;0;0;0;0;0;0;0;0;0;0;1223;4;0;Y;693;0.5;N;81;;;53
Cu-0.28Cr-0.19Mg;Cu low alloyed;99.53;0;0;0;0;0;0;0;0.28;0;0;0;0.19;0;0;0;0;0;0;0;0;0;0;0;0;0;0;1223;4;0;Y;693;1;N;108;;;66
Cu-0.28Cr-0.19Mg;Cu low alloyed;99.53;0;0;0;0;0;0;0;0.28;0;0;0;0.19;0;0;0;0;0;0;0;0;0;0;0;0;0;0;1223;4;0;Y;693;2;N;119;;;76
Cu-0.28Cr-0.19Mg;Cu low alloyed;99.53;0;0;0;0;0;0;0;0.28;0;0;0;0.19;0;0;0;0;0;0;0;0;0;0;0;0;0;0;1223;4;0;Y;693;4;N;124;;;79
Cu-0.28Cr-0.19Mg;Cu low alloyed;99.53;0;0;0;0;0;0;0;0.28;0;0;0;0.19;0;0;0;0;0;0;0;0;0;0;0;0;0;0;1223;4;0;Y;693;6;N;124;;;79
Cu-0.28Cr-0.19Mg;Cu low alloyed;99.53;0;0;0;0;0;0;0;0.28;0;0;0;0.19;0;0;0;0;0;0;0;0;0;0;0;0;0;0;1223;4;0;Y;693;8;N;127;;;80
Cu-0.28Cr-0.19Mg;Cu low alloyed;99.53;0;0;0;0;0;0;0;0.28;0;0;0;0.19;0;0;0;0;0;0;0;0;0;0;0;0;0;0;1223;4;0;Y;693;12;N;126;;;82
Cu-0.28Cr-0.19Mg;Cu low alloyed;99.53;0;0;0;0;0;0;0;0.28;0;0;0;0.19;0;0;0;0;0;0;0;0;0;0;0;0;0;0;1223;4;0;Y;723;0.0083;N;65;;;47
Cu-0.28Cr-0.19Mg;Cu low alloyed;99.53;0;0;0;0;0;0;0;0.28;0;0;0;0.19;0;0;0;0;0;0;0;0;0;0;0;0;0;0;1223;4;0;Y;723;0.0167;N;65;;;47
Cu-0.28Cr-0.19Mg;Cu low alloyed;99.53;0;0;0;0;0;0;0;0.28;0;0;0;0.19;0;0;0;0;0;0;0;0;0;0;0;0;0;0;1223;4;0;Y;723;0.0417;N;65;;;47
Cu-0.28Cr-0.19Mg;Cu low alloyed;99.53;0;0;0;0;0;0;0;0.28;0;0;0;0.19;0;0;0;0;0;0;0;0;0;0;0;0;0;0;1223;4;0;Y;723;0.0833;N;68;;;48
Cu-0.28Cr-0.19Mg;Cu low alloyed;99.53;0;0;0;0;0;0;0;0.28;0;0;0;0.19;0;0;0;0;0;0;0;0;0;0;0;0;0;0;1223;4;0;Y;723;0.167;N;80;;;50
Cu-0.28Cr-0.19Mg;Cu low alloyed;99.53;0;0;0;0;0;0;0;0.28;0;0;0;0.19;0;0;0;0;0;0;0;0;0;0;0;0;0;0;1223;4;0;Y;723;0.25;N;94;;;54
Cu-0.28Cr-0.19Mg;Cu low alloyed;99.53;0;0;0;0;0;0;0;0.28;0;0;0;0.19;0;0;0;0;0;0;0;0;0;0;0;0;0;0;1223;4;0;Y;723;0.5;N;118;;;71
Cu-0.28Cr-0.19Mg;Cu low alloyed;99.53;0;0;0;0;0;0;0;0.28;0;0;0;0.19;0;0;0;0;0;0;0;0;0;0;0;0;0;0;1223;4;0;Y;723;1;N;122;;;80
Cu-0.28Cr-0.19Mg;Cu low alloyed;99.53;0;0;0;0;0;0;0;0.28;0;0;0;0.19;0;0;0;0;0;0;0;0;0;0;0;0;0;0;1223;4;0;Y;723;2;N;121;;;80
Cu-0.28Cr-0.19Mg;Cu low alloyed;99.53;0;0;0;0;0;0;0;0.28;0;0;0;0.19;0;0;0;0;0;0;0;0;0;0;0;0;0;0;1223;4;0;Y;723;4;N;122;;;83
Cu-0.28Cr-0.19Mg;Cu low alloyed;99.53;0;0;0;0;0;0;0;0.28;0;0;0;0.19;0;0;0;0;0;0;0;0;0;0;0;0;0;0;1223;4;0;Y;723;6;N;122;;;84
Cu-0.28Cr-0.19Mg;Cu low alloyed;99.53;0;0;0;0;0;0;0;0.28;0;0;0;0.19;0;0;0;0;0;0;0;0;0;0;0;0;0;0;1223;4;0;Y;723;8;N;123;;;83
Cu-0.28Cr-0.19Mg;Cu low alloyed;99.53;0;0;0;0;0;0;0;0.28;0;0;0;0.19;0;0;0;0;0;0;0;0;0;0;0;0;0;0;1223;4;0;Y;723;12;N;122;;;83
Cu-0.28Cr-0.19Mg;Cu low alloyed;99.53;0;0;0;0;0;0;0;0.28;0;0;0;0.19;0;0;0;0;0;0;0;0;0;0;0;0;0;0;1223;4;0;Y;753;0.0083;N;62;;;45
Cu-0.28Cr-0.19Mg;Cu low alloyed;99.53;0;0;0;0;0;0;0;0.28;0;0;0;0.19;0;0;0;0;0;0;0;0;0;0;0;0;0;0;1223;4;0;Y;753;0.0167;N;61;;;47
Cu-0.28Cr-0.19Mg;Cu low alloyed;99.53;0;0;0;0;0;0;0;0.28;0;0;0;0.19;0;0;0;0;0;0;0;0;0;0;0;0;0;0;1223;4;0;Y;753;0.0417;N;63;;;46
Cu-0.28Cr-0.19Mg;Cu low alloyed;99.53;0;0;0;0;0;0;0;0.28;0;0;0;0.19;0;0;0;0;0;0;0;0;0;0;0;0;0;0;1223;4;0;Y;753;0.0833;N;73;;;48
Cu-0.28Cr-0.19Mg;Cu low alloyed;99.53;0;0;0;0;0;0;0;0.28;0;0;0;0.19;0;0;0;0;0;0;0;0;0;0;0;0;0;0;1223;4;0;Y;753;0.167;N;89;;;53
Cu-0.28Cr-0.19Mg;Cu low alloyed;99.53;0;0;0;0;0;0;0;0.28;0;0;0;0.19;0;0;0;0;0;0;0;0;0;0;0;0;0;0;1223;4;0;Y;753;0.25;N;99;;;62
Cu-0.28Cr-0.19Mg;Cu low alloyed;99.53;0;0;0;0;0;0;0;0.28;0;0;0;0.19;0;0;0;0;0;0;0;0;0;0;0;0;0;0;1223;4;0;Y;753;0.5;N;107;;;76
Cu-0.28Cr-0.19Mg;Cu low alloyed;99.53;0;0;0;0;0;0;0;0.28;0;0;0;0.19;0;0;0;0;0;0;0;0;0;0;0;0;0;0;1223;4;0;Y;753;1;N;111;;;82
Cu-0.28Cr-0.19Mg;Cu low alloyed;99.53;0;0;0;0;0;0;0;0.28;0;0;0;0.19;0;0;0;0;0;0;0;0;0;0;0;0;0;0;1223;4;0;Y;753;2;N;112;;;82
Cu-0.28Cr-0.19Mg;Cu low alloyed;99.53;0;0;0;0;0;0;0;0.28;0;0;0;0.19;0;0;0;0;0;0;0;0;0;0;0;0;0;0;1223;4;0;Y;753;4;N;107;;;85
Cu-0.28Cr-0.19Mg;Cu low alloyed;99.53;0;0;0;0;0;0;0;0.28;0;0;0;0.19;0;0;0;0;0;0;0;0;0;0;0;0;0;0;1223;4;0;Y;753;6;N;107;;;85
Cu-0.28Cr-0.19Mg;Cu low alloyed;99.53;0;0;0;0;0;0;0;0.28;0;0;0;0.19;0;0;0;0;0;0;0;0;0;0;0;0;0;0;1223;4;0;Y;753;8;N;107;;;84
Cu-0.28Cr-0.19Mg;Cu low alloyed;99.53;0;0;0;0;0;0;0;0.28;0;0;0;0.19;0;0;0;0;0;0;0;0;0;0;0;0;0;0;1223;4;0;Y;753;12;N;108;;;85
Cu-0.28Cr-0.19Mg;Cu low alloyed;99.53;0;0;0;0;0;0;0;0.28;0;0;0;0.19;0;0;0;0;0;0;0;0;0;0;0;0;0;0;1223;4;0;Y;783;0.0083;N;64;;;46
Cu-0.28Cr-0.19Mg;Cu low alloyed;99.53;0;0;0;0;0;0;0;0.28;0;0;0;0.19;0;0;0;0;0;0;0;0;0;0;0;0;0;0;1223;4;0;Y;783;0.0167;N;63;;;47
Cu-0.28Cr-0.19Mg;Cu low alloyed;99.53;0;0;0;0;0;0;0;0.28;0;0;0;0.19;0;0;0;0;0;0;0;0;0;0;0;0;0;0;1223;4;0;Y;783;0.0417;N;66;;;47
Cu-0.28Cr-0.19Mg;Cu low alloyed;99.53;0;0;0;0;0;0;0;0.28;0;0;0;0.19;0;0;0;0;0;0;0;0;0;0;0;0;0;0;1223;4;0;Y;783;0.0833;N;69;;;49
Cu-0.28Cr-0.19Mg;Cu low alloyed;99.53;0;0;0;0;0;0;0;0.28;0;0;0;0.19;0;0;0;0;0;0;0;0;0;0;0;0;0;0;1223;4;0;Y;783;0.167;N;75;;;51
Cu-0.28Cr-0.19Mg;Cu low alloyed;99.53;0;0;0;0;0;0;0;0.28;0;0;0;0.19;0;0;0;0;0;0;0;0;0;0;0;0;0;0;1223;4;0;Y;783;0.25;N;77;;;54
Cu-0.28Cr-0.19Mg;Cu low alloyed;99.53;0;0;0;0;0;0;0;0.28;0;0;0;0.19;0;0;0;0;0;0;0;0;0;0;0;0;0;0;1223;4;0;Y;783;0.5;N;82;;;62
Cu-0.28Cr-0.19Mg;Cu low alloyed;99.53;0;0;0;0;0;0;0;0.28;0;0;0;0.19;0;0;0;0;0;0;0;0;0;0;0;0;0;0;1223;4;0;Y;783;1;N;86;;;78
Cu-0.28Cr-0.19Mg;Cu low alloyed;99.53;0;0;0;0;0;0;0;0.28;0;0;0;0.19;0;0;0;0;0;0;0;0;0;0;0;0;0;0;1223;4;0;Y;783;2;N;86;;;86
Cu-0.28Cr-0.19Mg;Cu low alloyed;99.53;0;0;0;0;0;0;0;0.28;0;0;0;0.19;0;0;0;0;0;0;0;0;0;0;0;0;0;0;1223;4;0;Y;783;4;N;84;;;87
Cu-0.28Cr-0.19Mg;Cu low alloyed;99.53;0;0;0;0;0;0;0;0.28;0;0;0;0.19;0;0;0;0;0;0;0;0;0;0;0;0;0;0;1223;4;0;Y;783;6;N;89;;;88
Cu-0.28Cr-0.19Mg;Cu low alloyed;99.53;0;0;0;0;0;0;0;0.28;0;0;0;0.19;0;0;0;0;0;0;0;0;0;0;0;0;0;0;1223;4;0;Y;783;8;N;88;;;87
Cu-0.28Cr-0.19Mg;Cu low alloyed;99.53;0;0;0;0;0;0;0;0.28;0;0;0;0.19;0;0;0;0;0;0;0;0;0;0;0;0;0;0;1223;4;0;Y;783;12;N;85;;;87
Cu-8Ni-1.8Si-0.6Sn-0.15Mg;Cu-Ni-Si alloys;89.45;0;0;0;0;0;0;0;0;0;0;0;0.15;0;0;0;0;8;0;0;0;1.8;0.6;0;0;0;0;1243;4;60;Y;773;0.5;N;340;795;1180;27
Cu-1.3Ni-1.4Co-0.56Si-0.03Mg;Cu-Ni-Si alloys;86.04;0;0;0;0;0;1.4;0;0;0;0;0;0.04;0;0;0;0;0.9;0.05;0;0;0.55;0;0;0;0;0;1248;2;0;Y;823;3;N;169;;;38
Cu-1.3Ni-1.4Co-0.56Si-0.03Mg;Cu-Ni-Si alloys;83.05;0.2;0;0;0;0;1.4;0;0;0;0;0;0.02;0;0;0;0;1.4;0;0;0;0.64;0;0;0;0;0;1248;2;0;Y;823;1;N;276;;;40
Cu-1.3Ni-1.4Co-0.56Si-0.03Mg;Cu-Ni-Si alloys;89.76;0;0;0;0;0;1.1;0;0;0;0;0;0;0;0;0;0;1.9;0.05;0;0;0.64;0;0;0;0;0.15;1248;2;0;Y;773;5;N;279;;;43
Cu-1.3Ni-1.4Co-0.56Si-0.03Mg;Cu-Ni-Si alloys;89;0;0;0;0;0;0;0;0.3;0;0;0;0.2;0;0;0;0;2.2;0.05;0;0;0.55;0;0;0;0.4;0;1248;2;0;Y;773;4;N;274;;;42
Cu-1.3Ni-1.4Co-0.56Si-0.03Mg;Cu-Ni-Si alloys;88.76;0;0;0;0;0;0.65;0;0;0;0;0;0.1;0;0;0;0;1.6;0;0;0;0.55;0;0;0;0.8;0;1248;2;0;Y;773;2;N;246;;;44
Cu-1.3Ni-1.4Co-0.56Si-0.03Mg;Cu-Ni-Si alloys;89.11;0;0;0;0;0;1.5;0;0;0;0;0;0;0;0;0;0;1.2;0;0;0;0.64;0;0;0;0;0.15;1248;2;0;Y;773;4;N;263;;;44
Cu-1.3Ni-1.4Co-0.56Si-0.03Mg;Cu-Ni-Si alloys;89.83;0;0;0;0;0;1.1;0;0;0;0;0;0.1;0;0;0;0;1.2;0.03;0;0;0.55;0;0;0;0;0;1248;2;0;Y;773;4;N;258;;;43
Cu-1.3Ni-1.4Co-0.56Si-0.03Mg;Cu-Ni-Si alloys;90.31;0;0;0;0;0;0.85;0;0;0;0;0;0.2;0;0;0;0;1.6;0.02;0;0;0.55;0;0;0;0;0;1248;2;0;Y;773;4;N;271;;;45
Cu-1.3Ni-1.4Co-0.56Si-0.03Mg;Cu-Ni-Si alloys;90.51;0;0;0;0;0;1.4;0;0;0;0;0;0.03;0;0;0;0;1.3;0;0;0;0.56;0;0;0;0;0;1248;2;0;Y;773;6;N;275;;;47
Cu-1.3Ni-1.4Co-0.56Si-0.03Mg;Cu-Ni-Si alloys;90.03;0;0;0;0;0;1.5;0;0;0;0;0;0;0;0;0;0;1.2;0.05;0;0;0.64;0;0;0;0;0.07;1248;2;0;Y;773;5;N;252;;;46
Cu-1.3Ni-1.4Co-0.56Si-0.03Mg;Cu-Ni-Si alloys;90.03;0;0;0;0;0;1.3;0;0;0;0;0;0;0;0;0;0;1.2;0.05;0;0;0.6;0;0;0;0;0.07;1248;2;0;Y;773;5;N;246;;;46
Cu-1.3Ni-1.4Co-0.56Si-0.03Mg;Cu-Ni-Si alloys;89.69;0;0;0;0;0;1.5;0;0;0;0;0;0.04;0;0;0;0;1.2;0.05;0;0;0.64;0;0;0;0.2;0;1248;2;0;Y;773;4;N;249;;;45
Cu-6Ni-1.4Si-0.1Ti;Cu-Ni-Si alloys;92.35;0;0;0;0;0;0;0;0;0;0;0;0;0;0;0;0;6.2;0;0;0;1.34;0;0.11;0;0;0;1253;2;0;Y;773;7;N;164;;570;50
Cu-6Ni-1.4Si-0.1Ti;Cu-Ni-Si alloys;92.5;0;0;0;0;0;0;0;0;0;0;0;0;0;0;0;0;6.2;0;0;0;1.34;0;0.11;0;0;0;1253;2;0;N;;;N;115;;;13
Cu-6Ni-1.4Si-0.1Ti;Cu-Ni-Si alloys;92.35;0;0;0;0;0;0;0;0;0;0;0;0;0;0;0;0;6.2;0;0;0;1.34;0;0.11;0;0;0;1253;2;0;Y;773;0.167;N;230;;;25
Cu-6Ni-1.4Si-0.1Ti;Cu-Ni-Si alloys;92.35;0;0;0;0;0;0;0;0;0;0;0;0;0;0;0;0;6.2;0;0;0;1.34;0;0.11;0;0;0;1253;2;0;Y;773;0.5;N;247;;;31
Cu-6Ni-1.4Si-0.1Ti;Cu-Ni-Si alloys;92.35;0;0;0;0;0;0;0;0;0;0;0;0;0;0;0;0;6.2;0;0;0;1.34;0;0.11;0;0;0;1253;2;0;Y;773;1;N;226;;;38
Cu-6Ni-1.4Si-0.1Ti;Cu-Ni-Si alloys;92.35;0;0;0;0;0;0;0;0;0;0;0;0;0;0;0;0;6.2;0;0;0;1.34;0;0.11;0;0;0;1253;2;0;Y;773;3;N;175;;;51
Cu-6Ni-1.4Si-0.1Ti;Cu-Ni-Si alloys;92.35;0;0;0;0;0;0;0;0;0;0;0;0;0;0;0;0;6.2;0;0;0;1.34;0;0.11;0;0;0;1253;2;0;Y;773;6;N;173;;;54
Cu-6Ni-1.4Si-0.1Ti;Cu-Ni-Si alloys;92.35;0;0;0;0;0;0;0;0;0;0;0;0;0;0;0;0;6.2;0;0;0;1.34;0;0.11;0;0;0;1253;2;0;Y;773;7;N;248;;1050;43
Cu-6Ni-1.4Si-0.1Ti;Cu-Ni-Si alloys;92.35;0;0;0;0;0;0;0;0;0;0;0;0;0;0;0;0;6.2;0;0;0;1.34;0;0.11;0;0;0;1253;2;0;Y;773;7;N;;;1105;41
Cu-6Ni-1.5Si;Cu-Ni-Si alloys;92.62;0;0;0;0;0;0;0;0;0;0;0;0;0;0;0;0;5.94;0;0;0;1.44;0;0;0;0;0;1253;2;0;Y;773;7;N;177;;630;46
Cu-6Ni-1.5Si;Cu-Ni-Si alloys;92.5;0;0;0;0;0;0;0;0;0;0;0;0;0;0;0;0;5.94;0;0;0;1.44;0;0;0;0;0;1253;2;0;N;;;N;97;;;13
Cu-6Ni-1.5Si;Cu-Ni-Si alloys;92.62;0;0;0;0;0;0;0;0;0;0;0;0;0;0;0;0;5.94;0;0;0;1.44;0;0;0;0;0;1253;2;0;Y;773;0.15;N;184;;;24
Cu-6Ni-1.5Si;Cu-Ni-Si alloys;92.62;0;0;0;0;0;0;0;0;0;0;0;0;0;0;0;0;5.94;0;0;0;1.44;0;0;0;0;0;1253;2;0;Y;773;0.5;N;282;;;28
Cu-6Ni-1.5Si;Cu-Ni-Si alloys;92.62;0;0;0;0;0;0;0;0;0;0;0;0;0;0;0;0;5.94;0;0;0;1.44;0;0;0;0;0;1253;2;0;Y;773;1;N;296;;;29
Cu-6Ni-1.5Si;Cu-Ni-Si alloys;92.62;0;0;0;0;0;0;0;0;0;0;0;0;0;0;0;0;5.94;0;0;0;1.44;0;0;0;0;0;1253;2;0;Y;773;3;N;278;;;34
Cu-6Ni-1.5Si;Cu-Ni-Si alloys;92.62;0;0;0;0;0;0;0;0;0;0;0;0;0;0;0;0;5.94;0;0;0;1.44;0;0;0;0;0;1253;2;0;Y;773;6;N;258;;;35
Cu-2Ni-0.5Si;Cu-Ni-Si alloys;97.5;0;0;0;0;0;0;0;0;0;0;0;0;0;0;0;0;2;0;0;0;0.5;0;0;0;0;0;1003;0.083;20;Y;673;72;N;;520;590;47
Cu-2Ni-0.5Si-0.1Mg;Cu-Ni-Si alloys;97.4;0;0;0;0;0;0;0;0;0;0;0;0.1;0;0;0;0;2;0;0;0;0.5;0;0;0;0;0;1003;0.083;20;Y;673;72;N;;560;630;44
Cu-2Ni-0.5Si;Cu-Ni-Si alloys;97.5;0;0;0;0;0;0;0;0;0;0;0;0;0;0;0;0;2;0;0;0;0.5;0;0;0;0;0;1003;0.083;20;Y;673;72;N;;490;540;46
Cu-3.3Ni-1Si-0.8Cr-0.09Mg;Cu-Ni-Si alloys;94.754;0;0;0;0;0;0;0;0.85;0;0;0;0.09;0;0;0;0;3.3;0;0;0;1;0;0;0;0.006;0;923;5;93.4;N;;;N;218;676;718;14
Cu-3.3Ni-1Si-0.8Cr-0.09Mg;Cu-Ni-Si alloys;94.754;0;0;0;0;0;0;0;0.85;0;0;0;0.09;0;0;0;0;3.3;0;0;0;1;0;0;0;0.006;0;923;5;93.4;Y;773;2;N;148;394;485;24
Cu-3.3Ni-1Si-0.8Cr-0.09Mg;Cu-Ni-Si alloys;94.754;0;0;0;0;0;0;0;0.85;0;0;0;0.09;0;0;0;0;3.3;0;0;0;1;0;0;0;0.006;0;923;5;93.4;Y;773;2;Y;278;678;861;17
Cu-3.3Ni-1Si-0.8Cr-0.09Mg;Cu-Ni-Si alloys;94.754;0;0;0;0;0;0;0;0.85;0;0;0;0.09;0;0;0;0;3.3;0;0;0;1;0;0;0;0.006;0;923;5;64.3;N;;;Y;196;637;686;8
Cu-3.3Ni-1Si-0.8Cr-0.09Mg;Cu-Ni-Si alloys;94.754;0;0;0;0;0;0;0;0.85;0;0;0;0.09;0;0;0;0;3.3;0;0;0;1;0;0;0;0.006;0;923;5;64.3;Y;773;2;Y;294;779;887;19
Cu-3.3Ni-1Si-0.8Cr-0.09Mg;Cu-Ni-Si alloys;94.754;0;0;0;0;0;0;0;0.85;0;0;0;0.09;0;0;0;0;3.3;0;0;0;1;0;0;0;0.006;0;923;5;64.3;Y;773;2;Y;271;697;855;17
Cu-3.3Ni-1Si-0.8Cr-0.09Mg;Cu-Ni-Si alloys;94.754;0;0;0;0;0;0;0;0.85;0;0;0;0.09;0;0;0;0;3.3;0;0;0;1;0;0;0;0.006;0;923;5;64.3;N;;;Y;197;639;680;22
Cu-3.3Ni-1Si-0.8Cr-0.09Mg;Cu-Ni-Si alloys;94.754;0;0;0;0;0;0;0;0.85;0;0;0;0.09;0;0;0;0;3.3;0;0;0;1;0;0;0;0.006;0;923;5;64.3;Y;773;2;Y;142;306;448;24
Cu-3.3Ni-1Si-0.8Cr-0.09Mg;Cu-Ni-Si alloys;94.754;0;0;0;0;0;0;0;0.85;0;0;0;0.09;0;0;0;0;3.3;0;0;0;1;0;0;0;0.006;0;923;5;64.3;Y;773;2;Y;272;690;857;17
Cu-3.3Ni-1Si-0.8Cr-0.09Mg;Cu-Ni-Si alloys;94.754;0;0;0;0;0;0;0;0.85;0;0;0;0.09;0;0;0;0;3.3;0;0;0;1;0;0;0;0.006;0;923;5;64.3;N;;;Y;302;950;991;16
Cu-3.3Ni-1Si-0.8Cr-0.09Mg;Cu-Ni-Si alloys;94.754;0;0;0;0;0;0;0;0.85;0;0;0;0.09;0;0;0;0;3.3;0;0;0;1;0;0;0;0.006;0;923;5;64.3;Y;773;2;Y;275;767;842;20
Cu-3.3Ni-1Si-0.8Cr-0.09Mg;Cu-Ni-Si alloys;94.754;0;0;0;0;0;0;0;0.85;0;0;0;0.09;0;0;0;0;3.3;0;0;0;1;0;0;0;0.006;0;923;5;64.3;Y;773;2;Y;285;676;851;17
Cu-2.1Ni–0.5Si–0.2Zr;Cu-Ni-Si alloys;97.18;0;0;0;0;0;0;0;0;0;0;0;0;0;0;0;0;2.11;0;0;0;0.53;0;0;0;0;0.18;1193;1.5;70;N;;;N;;;502;22
Cu-2.1Ni–0.5Si–0.2Zr;Cu-Ni-Si alloys;97.18;0;0;0;0;0;0;0;0;0;0;0;0;0;0;0;0;2.11;0;0;0;0.53;0;0;0;0;0.18;1193;1.5;70;Y;673;0.5;N;;;571;27
Cu-2.1Ni–0.5Si–0.2Zr;Cu-Ni-Si alloys;97.18;0;0;0;0;0;0;0;0;0;0;0;0;0;0;0;0;2.11;0;0;0;0.53;0;0;0;0;0.18;1193;1.5;70;Y;673;1;N;;;613;31
Cu-2.1Ni–0.5Si–0.2Zr;Cu-Ni-Si alloys;97.18;0;0;0;0;0;0;0;0;0;0;0;0;0;0;0;0;2.11;0;0;0;0.53;0;0;0;0;0.18;1193;1.5;70;Y;673;2;N;;;629;33
Cu-2.1Ni–0.5Si–0.2Zr;Cu-Ni-Si alloys;97.18;0;0;0;0;0;0;0;0;0;0;0;0;0;0;0;0;2.11;0;0;0;0.53;0;0;0;0;0.18;1193;1.5;70;Y;673;4;N;;;644;35
Cu-2.1Ni–0.5Si–0.2Zr;Cu-Ni-Si alloys;97.18;0;0;0;0;0;0;0;0;0;0;0;0;0;0;0;0;2.11;0;0;0;0.53;0;0;0;0;0.18;1193;1.5;70;Y;673;8;N;;;637;37
Cu-2.1Ni–0.5Si–0.2Zr;Cu-Ni-Si alloys;97.18;0;0;0;0;0;0;0;0;0;0;0;0;0;0;0;0;2.11;0;0;0;0.53;0;0;0;0;0.18;1193;1.5;70;Y;673;12;N;;;613;38
Cu-2.1Ni–0.5Si–0.2Zr;Cu-Ni-Si alloys;97.18;0;0;0;0;0;0;0;0;0;0;0;0;0;0;0;0;2.11;0;0;0;0.53;0;0;0;0;0.18;1193;1.5;70;Y;673;16;N;;;581;38
Cu-2.1Ni–0.5Si–0.2Zr;Cu-Ni-Si alloys;97.18;0;0;0;0;0;0;0;0;0;0;0;0;0;0;0;0;2.11;0;0;0;0.53;0;0;0;0;0.18;1193;1.5;70;Y;723;0.5;N;;;591;31
Cu-2.1Ni–0.5Si–0.2Zr;Cu-Ni-Si alloys;97.18;0;0;0;0;0;0;0;0;0;0;0;0;0;0;0;0;2.11;0;0;0;0.53;0;0;0;0;0.18;1193;1.5;70;Y;723;1;N;;;653;35
