Repository: joseDavid23038/Aprendizado-de-M-quina

File: Tarefas/Dados 3/Cu_alloys_database_2023_06_06.csv (part 2 of 6)
Alloy formula;Alloy class;Cu;Al;Ag;B;Be;Ca;Co;Ce;Cr;Fe;Hf;La;Mg;Mn;Mo;Nb;Nd;Ni;P;Pb;Pr;Si;Sn;Ti;V;Zn;Zr;Tss (K);tss (h);CR reduction (%);Aging;Tag (K);tag (h);Secondary thermo-mechanical process;Hardness (HV);Yield strength (MPa);Ultimate tensile strength (MPa);Electrical conductivity (%IACS)
Cu-2.1Ni–0.5Si–0.2Zr;Cu-Ni-Si alloys;97.18;0;0;0;0;0;0;0;0;0;0;0;0;0;0;0;0;2.11;0;0;0;0.53;0;0;0;0;0.18;1193;1.5;70;Y;723;2;N;;;668;40
Cu-2.1Ni–0.5Si–0.2Zr;Cu-Ni-Si alloys;97.18;0;0;0;0;0;0;0;0;0;0;0;0;0;0;0;0;2.11;0;0;0;0.53;0;0;0;0;0.18;1193;1.5;70;Y;723;4;N;;;617;40
Cu-2.1Ni–0.5Si–0.2Zr;Cu-Ni-Si alloys;97.18;0;0;0;0;0;0;0;0;0;0;0;0;0;0;0;0;2.11;0;0;0;0.53;0;0;0;0;0.18;1193;1.5;70;Y;723;8;N;;;571;42
Cu-2.1Ni–0.5Si–0.2Zr;Cu-Ni-Si alloys;97.18;0;0;0;0;0;0;0;0;0;0;0;0;0;0;0;0;2.11;0;0;0;0.53;0;0;0;0;0.18;1193;1.5;70;Y;723;12;N;;;531;42
Cu-2.1Ni–0.5Si–0.2Zr;Cu-Ni-Si alloys;97.18;0;0;0;0;0;0;0;0;0;0;0;0;0;0;0;0;2.11;0;0;0;0.53;0;0;0;0;0.18;1193;1.5;70;Y;723;16;N;;;512;43
Cu-2.1Ni–0.5Si–0.2Zr;Cu-Ni-Si alloys;97.18;0;0;0;0;0;0;0;0;0;0;0;0;0;0;0;0;2.11;0;0;0;0.53;0;0;0;0;0.18;1193;1.5;70;Y;773;0.5;N;;;605;34
Cu-2.1Ni–0.5Si–0.2Zr;Cu-Ni-Si alloys;97.18;0;0;0;0;0;0;0;0;0;0;0;0;0;0;0;0;2.11;0;0;0;0.53;0;0;0;0;0.18;1193;1.5;70;Y;773;1;N;;;625;39
Cu-2.1Ni–0.5Si–0.2Zr;Cu-Ni-Si alloys;97.18;0;0;0;0;0;0;0;0;0;0;0;0;0;0;0;0;2.11;0;0;0;0.53;0;0;0;0;0.18;1193;1.5;70;Y;773;2;N;;;579;41
Cu-2.1Ni–0.5Si–0.2Zr;Cu-Ni-Si alloys;97.18;0;0;0;0;0;0;0;0;0;0;0;0;0;0;0;0;2.11;0;0;0;0.53;0;0;0;0;0.18;1193;1.5;70;Y;773;4;N;;;528;45
Cu-2.1Ni–0.5Si–0.2Zr;Cu-Ni-Si alloys;97.18;0;0;0;0;0;0;0;0;0;0;0;0;0;0;0;0;2.11;0;0;0;0.53;0;0;0;0;0.18;1193;1.5;70;Y;773;8;N;;;502;46
Cu-2.1Ni–0.5Si–0.2Zr;Cu-Ni-Si alloys;97.18;0;0;0;0;0;0;0;0;0;0;0;0;0;0;0;0;2.11;0;0;0;0.53;0;0;0;0;0.18;1193;1.5;70;Y;773;12;N;;;471;47
Cu-2.1Ni–0.5Si–0.2Zr;Cu-Ni-Si alloys;97.18;0;0;0;0;0;0;0;0;0;0;0;0;0;0;0;0;2.11;0;0;0;0.53;0;0;0;0;0.18;1193;1.5;70;Y;773;16;N;;;430;47
Cu-6Ni-1.4Si-0.15Mg-0.1Cr;Cu-Ni-Si alloys;92.35;0;0;0;0;0;0;0;0.1;0;0;0;0.15;0;0;0;0;6;0;0;0;1.4;0;0;0;0;0;1243;4;0;N;;;N;263;;;22
Cu-6Ni-1.4Si-0.15Mg-0.1Cr;Cu-Ni-Si alloys;92.35;0;0;0;0;0;0;0;0.1;0;0;0;0.15;0;0;0;0;6;0;0;0;1.4;0;0;0;0;0;1243;4;0;Y;673;0.167;N;269;;;23
Cu-6Ni-1.4Si-0.15Mg-0.1Cr;Cu-Ni-Si alloys;92.35;0;0;0;0;0;0;0;0.1;0;0;0;0.15;0;0;0;0;6;0;0;0;1.4;0;0;0;0;0;1243;4;0;Y;673;0.333;N;271;;;24
Cu-6Ni-1.4Si-0.15Mg-0.1Cr;Cu-Ni-Si alloys;92.35;0;0;0;0;0;0;0;0.1;0;0;0;0.15;0;0;0;0;6;0;0;0;1.4;0;0;0;0;0;1243;4;0;Y;673;0.5;N;278;;;25
Cu-6Ni-1.4Si-0.15Mg-0.1Cr;Cu-Ni-Si alloys;92.35;0;0;0;0;0;0;0;0.1;0;0;0;0.15;0;0;0;0;6;0;0;0;1.4;0;0;0;0;0;1243;4;0;Y;673;0.75;N;280;;;26
Cu-6Ni-1.4Si-0.15Mg-0.1Cr;Cu-Ni-Si alloys;92.35;0;0;0;0;0;0;0;0.1;0;0;0;0.15;0;0;0;0;6;0;0;0;1.4;0;0;0;0;0;1243;4;0;Y;673;1.25;N;284;;;28
Cu-6Ni-1.4Si-0.15Mg-0.1Cr;Cu-Ni-Si alloys;92.35;0;0;0;0;0;0;0;0.1;0;0;0;0.15;0;0;0;0;6;0;0;0;1.4;0;0;0;0;0;1243;4;0;Y;673;2;N;287;;;30
Cu-6Ni-1.4Si-0.15Mg-0.1Cr;Cu-Ni-Si alloys;92.35;0;0;0;0;0;0;0;0.1;0;0;0;0.15;0;0;0;0;6;0;0;0;1.4;0;0;0;0;0;1243;4;0;Y;673;3;N;289;;;31
Cu-6Ni-1.4Si-0.15Mg-0.1Cr;Cu-Ni-Si alloys;92.35;0;0;0;0;0;0;0;0.1;0;0;0;0.15;0;0;0;0;6;0;0;0;1.4;0;0;0;0;0;1243;4;0;Y;673;4.5;N;292;;;33
Cu-6Ni-1.4Si-0.15Mg-0.1Cr;Cu-Ni-Si alloys;92.35;0;0;0;0;0;0;0;0.1;0;0;0;0.15;0;0;0;0;6;0;0;0;1.4;0;0;0;0;0;1243;4;0;Y;673;6;N;295;;;33
Cu-6Ni-1.4Si-0.15Mg-0.1Cr;Cu-Ni-Si alloys;92.35;0;0;0;0;0;0;0;0.1;0;0;0;0.15;0;0;0;0;6;0;0;0;1.4;0;0;0;0;0;1243;4;0;Y;673;8;N;298;;;34
Cu-6Ni-1.4Si-0.15Mg-0.1Cr;Cu-Ni-Si alloys;92.35;0;0;0;0;0;0;0;0.1;0;0;0;0.15;0;0;0;0;6;0;0;0;1.4;0;0;0;0;0;1243;4;0;Y;673;10;N;298;;;34
Cu-6Ni-1.4Si-0.15Mg-0.1Cr;Cu-Ni-Si alloys;92.35;0;0;0;0;0;0;0;0.1;0;0;0;0.15;0;0;0;0;6;0;0;0;1.4;0;0;0;0;0;1243;4;0;Y;673;12;N;298;;;34
Cu-6Ni-1.4Si-0.15Mg-0.1Cr;Cu-Ni-Si alloys;92.35;0;0;0;0;0;0;0;0.1;0;0;0;0.15;0;0;0;0;6;0;0;0;1.4;0;0;0;0;0;1243;4;0;Y;673;14;N;298;;;34
Cu-6Ni-1.4Si-0.15Mg-0.1Cr;Cu-Ni-Si alloys;92.35;0;0;0;0;0;0;0;0.1;0;0;0;0.15;0;0;0;0;6;0;0;0;1.4;0;0;0;0;0;1243;4;0;Y;673;16;N;300;;;35
Cu-6Ni-1.4Si-0.15Mg-0.1Cr;Cu-Ni-Si alloys;92.35;0;0;0;0;0;0;0;0.1;0;0;0;0.15;0;0;0;0;6;0;0;0;1.4;0;0;0;0;0;1243;4;0;Y;673;18;N;299;;;35
Cu-6Ni-1.4Si-0.15Mg-0.1Cr;Cu-Ni-Si alloys;92.35;0;0;0;0;0;0;0;0.1;0;0;0;0.15;0;0;0;0;6;0;0;0;1.4;0;0;0;0;0;1243;4;0;Y;673;20;N;296;;;35
Cu-6Ni-1.4Si-0.15Mg-0.1Cr;Cu-Ni-Si alloys;92.35;0;0;0;0;0;0;0;0.1;0;0;0;0.15;0;0;0;0;6;0;0;0;1.4;0;0;0;0;0;1243;4;0;Y;723;0.167;N;270;;;27
Cu-6Ni-1.4Si-0.15Mg-0.1Cr;Cu-Ni-Si alloys;92.35;0;0;0;0;0;0;0;0.1;0;0;0;0.15;0;0;0;0;6;0;0;0;1.4;0;0;0;0;0;1243;4;0;Y;723;0.333;N;288;;;30
Cu-6Ni-1.4Si-0.15Mg-0.1Cr;Cu-Ni-Si alloys;92.35;0;0;0;0;0;0;0;0.1;0;0;0;0.15;0;0;0;0;6;0;0;0;1.4;0;0;0;0;0;1243;4;0;Y;723;0.5;N;292;;;31
Cu-6Ni-1.4Si-0.15Mg-0.1Cr;Cu-Ni-Si alloys;92.35;0;0;0;0;0;0;0;0.1;0;0;0;0.15;0;0;0;0;6;0;0;0;1.4;0;0;0;0;0;1243;4;0;Y;723;0.75;N;293;;;32
Cu-6Ni-1.4Si-0.15Mg-0.1Cr;Cu-Ni-Si alloys;92.35;0;0;0;0;0;0;0;0.1;0;0;0;0.15;0;0;0;0;6;0;0;0;1.4;0;0;0;0;0;1243;4;0;Y;723;1;N;294;;;33
Cu-6Ni-1.4Si-0.15Mg-0.1Cr;Cu-Ni-Si alloys;92.35;0;0;0;0;0;0;0;0.1;0;0;0;0.15;0;0;0;0;6;0;0;0;1.4;0;0;0;0;0;1243;4;0;Y;723;1.5;N;296;;;33
Cu-6Ni-1.4Si-0.15Mg-0.1Cr;Cu-Ni-Si alloys;92.35;0;0;0;0;0;0;0;0.1;0;0;0;0.15;0;0;0;0;6;0;0;0;1.4;0;0;0;0;0;1243;4;0;Y;723;2;N;301;;;35
Cu-6Ni-1.4Si-0.15Mg-0.1Cr;Cu-Ni-Si alloys;92.35;0;0;0;0;0;0;0;0.1;0;0;0;0.15;0;0;0;0;6;0;0;0;1.4;0;0;0;0;0;1243;4;0;Y;723;3;N;302;;;35
Cu-6Ni-1.4Si-0.15Mg-0.1Cr;Cu-Ni-Si alloys;92.35;0;0;0;0;0;0;0;0.1;0;0;0;0.15;0;0;0;0;6;0;0;0;1.4;0;0;0;0;0;1243;4;0;Y;723;4;N;299;;;36
Cu-6Ni-1.4Si-0.15Mg-0.1Cr;Cu-Ni-Si alloys;92.35;0;0;0;0;0;0;0;0.1;0;0;0;0.15;0;0;0;0;6;0;0;0;1.4;0;0;0;0;0;1243;4;0;Y;723;5;N;298;;;36
Cu-6Ni-1.4Si-0.15Mg-0.1Cr;Cu-Ni-Si alloys;92.35;0;0;0;0;0;0;0;0.1;0;0;0;0.15;0;0;0;0;6;0;0;0;1.4;0;0;0;0;0;1243;4;0;Y;723;6;N;295;;;37
Cu-6Ni-1.4Si-0.15Mg-0.1Cr;Cu-Ni-Si alloys;92.35;0;0;0;0;0;0;0;0.1;0;0;0;0.15;0;0;0;0;6;0;0;0;1.4;0;0;0;0;0;1243;4;0;Y;723;9;N;292;;;38
Cu-6Ni-1.4Si-0.15Mg-0.1Cr;Cu-Ni-Si alloys;92.35;0;0;0;0;0;0;0;0.1;0;0;0;0.15;0;0;0;0;6;0;0;0;1.4;0;0;0;0;0;1243;4;0;Y;723;11;N;292;;;38
Cu-6Ni-1.4Si-0.15Mg-0.1Cr;Cu-Ni-Si alloys;92.35;0;0;0;0;0;0;0;0.1;0;0;0;0.15;0;0;0;0;6;0;0;0;1.4;0;0;0;0;0;1243;4;0;Y;723;13;N;293;;;38
Cu-6Ni-1.4Si-0.15Mg-0.1Cr;Cu-Ni-Si alloys;92.35;0;0;0;0;0;0;0;0.1;0;0;0;0.15;0;0;0;0;6;0;0;0;1.4;0;0;0;0;0;1243;4;0;Y;723;15;N;291;;;38
Cu-6Ni-1.4Si-0.15Mg-0.1Cr;Cu-Ni-Si alloys;92.35;0;0;0;0;0;0;0;0.1;0;0;0;0.15;0;0;0;0;6;0;0;0;1.4;0;0;0;0;0;1243;4;0;Y;723;17;N;290;;;38
Cu-6Ni-1.4Si-0.15Mg-0.1Cr;Cu-Ni-Si alloys;92.35;0;0;0;0;0;0;0;0.1;0;0;0;0.15;0;0;0;0;6;0;0;0;1.4;0;0;0;0;0;1243;4;0;Y;723;19;N;286;;;39
Cu-6Ni-1.4Si-0.15Mg-0.1Cr;Cu-Ni-Si alloys;92.35;0;0;0;0;0;0;0;0.1;0;0;0;0.15;0;0;0;0;6;0;0;0;1.4;0;0;0;0;0;1243;4;0;Y;723;21;N;286;;;39
Cu-6Ni-1.4Si-0.15Mg-0.1Cr;Cu-Ni-Si alloys;92.35;0;0;0;0;0;0;0;0.1;0;0;0;0.15;0;0;0;0;6;0;0;0;1.4;0;0;0;0;0;1243;4;0;Y;723;23;N;282;;;39
Cu-6Ni-1.4Si-0.15Mg-0.1Cr;Cu-Ni-Si alloys;92.35;0;0;0;0;0;0;0;0.1;0;0;0;0.15;0;0;0;0;6;0;0;0;1.4;0;0;0;0;0;1243;4;0;Y;773;0.167;N;286;;;30
Cu-6Ni-1.4Si-0.15Mg-0.1Cr;Cu-Ni-Si alloys;92.35;0;0;0;0;0;0;0;0.1;0;0;0;0.15;0;0;0;0;6;0;0;0;1.4;0;0;0;0;0;1243;4;0;Y;773;0.333;N;290;;;32
Cu-6Ni-1.4Si-0.15Mg-0.1Cr;Cu-Ni-Si alloys;92.35;0;0;0;0;0;0;0;0.1;0;0;0;0.15;0;0;0;0;6;0;0;0;1.4;0;0;0;0;0;1243;4;0;Y;773;0.5;N;297;;;33
Cu-6Ni-1.4Si-0.15Mg-0.1Cr;Cu-Ni-Si alloys;92.35;0;0;0;0;0;0;0;0.1;0;0;0;0.15;0;0;0;0;6;0;0;0;1.4;0;0;0;0;0;1243;4;0;Y;773;0.75;N;294;;;34
Cu-6Ni-1.4Si-0.15Mg-0.1Cr;Cu-Ni-Si alloys;92.35;0;0;0;0;0;0;0;0.1;0;0;0;0.15;0;0;0;0;6;0;0;0;1.4;0;0;0;0;0;1243;4;0;Y;773;1;N;290;;;34
Cu-6Ni-1.4Si-0.15Mg-0.1Cr;Cu-Ni-Si alloys;92.35;0;0;0;0;0;0;0;0.1;0;0;0;0.15;0;0;0;0;6;0;0;0;1.4;0;0;0;0;0;1243;4;0;Y;773;1.5;N;289;;;35
Cu-6Ni-1.4Si-0.15Mg-0.1Cr;Cu-Ni-Si alloys;92.35;0;0;0;0;0;0;0;0.1;0;0;0;0.15;0;0;0;0;6;0;0;0;1.4;0;0;0;0;0;1243;4;0;Y;773;2;N;287;;;36
Cu-6Ni-1.4Si-0.15Mg-0.1Cr;Cu-Ni-Si alloys;92.35;0;0;0;0;0;0;0;0.1;0;0;0;0.15;0;0;0;0;6;0;0;0;1.4;0;0;0;0;0;1243;4;0;Y;773;3;N;285;;;37
Cu-6Ni-1.4Si-0.15Mg-0.1Cr;Cu-Ni-Si alloys;92.35;0;0;0;0;0;0;0;0.1;0;0;0;0.15;0;0;0;0;6;0;0;0;1.4;0;0;0;0;0;1243;4;0;Y;773;4;N;282;;;38
Cu-6Ni-1.4Si-0.15Mg-0.1Cr;Cu-Ni-Si alloys;92.35;0;0;0;0;0;0;0;0.1;0;0;0;0.15;0;0;0;0;6;0;0;0;1.4;0;0;0;0;0;1243;4;0;Y;773;6;N;277;;;38
Cu-6Ni-1.4Si-0.15Mg-0.1Cr;Cu-Ni-Si alloys;92.35;0;0;0;0;0;0;0;0.1;0;0;0;0.15;0;0;0;0;6;0;0;0;1.4;0;0;0;0;0;1243;4;0;Y;773;8;N;273;;;38
Cu-6Ni-1.4Si-0.15Mg-0.1Cr;Cu-Ni-Si alloys;92.35;0;0;0;0;0;0;0;0.1;0;0;0;0.15;0;0;0;0;6;0;0;0;1.4;0;0;0;0;0;1243;4;0;Y;773;10;N;266;;;39
Cu-6Ni-1.4Si-0.15Mg-0.1Cr;Cu-Ni-Si alloys;92.35;0;0;0;0;0;0;0;0.1;0;0;0;0.15;0;0;0;0;6;0;0;0;1.4;0;0;0;0;0;1243;4;0;Y;773;12;N;265;;;39
Cu-6Ni-1.4Si-0.15Mg-0.1Cr;Cu-Ni-Si alloys;92.35;0;0;0;0;0;0;0;0.1;0;0;0;0.15;0;0;0;0;6;0;0;0;1.4;0;0;0;0;0;1243;4;0;Y;773;14;N;261;;;40
Cu-6Ni-1.4Si-0.15Mg-0.1Cr;Cu-Ni-Si alloys;92.35;0;0;0;0;0;0;0;0.1;0;0;0;0.15;0;0;0;0;6;0;0;0;1.4;0;0;0;0;0;1243;4;0;Y;773;16;N;259;;;40
Cu-6Ni-1.4Si-0.15Mg-0.1Cr;Cu-Ni-Si alloys;92.35;0;0;0;0;0;0;0;0.1;0;0;0;0.15;0;0;0;0;6;0;0;0;1.4;0;0;0;0;0;1243;4;50;N;;;N;259;;;15
Cu-6Ni-1.4Si-0.15Mg-0.1Cr;Cu-Ni-Si alloys;92.35;0;0;0;0;0;0;0;0.1;0;0;0;0.15;0;0;0;0;6;0;0;0;1.4;0;0;0;0;0;1243;4;50;Y;723;0.167;N;333;;;26
Cu-6Ni-1.4Si-0.15Mg-0.1Cr;Cu-Ni-Si alloys;92.35;0;0;0;0;0;0;0;0.1;0;0;0;0.15;0;0;0;0;6;0;0;0;1.4;0;0;0;0;0;1243;4;50;Y;723;0.333;N;336;;;27
Cu-6Ni-1.4Si-0.15Mg-0.1Cr;Cu-Ni-Si alloys;92.35;0;0;0;0;0;0;0;0.1;0;0;0;0.15;0;0;0;0;6;0;0;0;1.4;0;0;0;0;0;1243;4;50;Y;723;0.5;N;342;;;29
Cu-6Ni-1.4Si-0.15Mg-0.1Cr;Cu-Ni-Si alloys;92.35;0;0;0;0;0;0;0;0.1;0;0;0;0.15;0;0;0;0;6;0;0;0;1.4;0;0;0;0;0;1243;4;50;Y;723;1;N;338;950;1040;29
Cu-6Ni-1.4Si-0.15Mg-0.1Cr;Cu-Ni-Si alloys;92.35;0;0;0;0;0;0;0;0.1;0;0;0;0.15;0;0;0;0;6;0;0;0;1.4;0;0;0;0;0;1243;4;50;Y;723;1.5;N;337;;;32
Cu-6Ni-1.4Si-0.15Mg-0.1Cr;Cu-Ni-Si alloys;92.35;0;0;0;0;0;0;0;0.1;0;0;0;0.15;0;0;0;0;6;0;0;0;1.4;0;0;0;0;0;1243;4;50;Y;723;2;N;335;;;33
Cu-6Ni-1.4Si-0.15Mg-0.1Cr;Cu-Ni-Si alloys;92.35;0;0;0;0;0;0;0;0.1;0;0;0;0.15;0;0;0;0;6;0;0;0;1.4;0;0;0;0;0;1243;4;50;Y;723;3;N;327;;;34
Cu-6Ni-1.4Si-0.15Mg-0.1Cr;Cu-Ni-Si alloys;92.35;0;0;0;0;0;0;0;0.1;0;0;0;0.15;0;0;0;0;6;0;0;0;1.4;0;0;0;0;0;1243;4;50;Y;723;4;N;319;;;35
Cu-6Ni-1.4Si-0.15Mg-0.1Cr;Cu-Ni-Si alloys;92.35;0;0;0;0;0;0;0;0.1;0;0;0;0.15;0;0;0;0;6;0;0;0;1.4;0;0;0;0;0;1243;4;50;Y;723;5;N;313;;;37
Cu-6Ni-1.4Si-0.15Mg-0.1Cr;Cu-Ni-Si alloys;92.35;0;0;0;0;0;0;0;0.1;0;0;0;0.15;0;0;0;0;6;0;0;0;1.4;0;0;0;0;0;1243;4;50;Y;723;7;N;309;;;38
Cu-6Ni-1.4Si-0.15Mg-0.1Cr;Cu-Ni-Si alloys;92.35;0;0;0;0;0;0;0;0.1;0;0;0;0.15;0;0;0;0;6;0;0;0;1.4;0;0;0;0;0;1243;4;50;Y;723;9;N;300;;;39
Cu-6Ni-1.4Si-0.15Mg-0.1Cr;Cu-Ni-Si alloys;92.35;0;0;0;0;0;0;0;0.1;0;0;0;0.15;0;0;0;0;6;0;0;0;1.4;0;0;0;0;0;1243;4;50;Y;723;11;N;294;;;40
Cu-6Ni-1.4Si-0.15Mg-0.1Cr;Cu-Ni-Si alloys;92.35;0;0;0;0;0;0;0;0.1;0;0;0;0.15;0;0;0;0;6;0;0;0;1.4;0;0;0;0;0;1243;4;50;Y;723;13;N;290;;;40
Cu-6Ni-1.4Si-0.15Mg-0.1Cr;Cu-Ni-Si alloys;92.35;0;0;0;0;0;0;0;0.1;0;0;0;0.15;0;0;0;0;6;0;0;0;1.4;0;0;0;0;0;1243;4;50;Y;723;15;N;278;;;41
Cu-6Ni-1.4Si-0.15Mg-0.1Cr;Cu-Ni-Si alloys;92.35;0;0;0;0;0;0;0;0.1;0;0;0;0.15;0;0;0;0;6;0;0;0;1.4;0;0;0;0;0;1243;4;50;Y;723;17;N;268;;;42
Cu-6Ni-1.4Si-0.15Mg-0.1Cr;Cu-Ni-Si alloys;92.35;0;0;0;0;0;0;0;0.1;0;0;0;0.15;0;0;0;0;6;0;0;0;1.4;0;0;0;0;0;1243;4;50;Y;723;20;N;258;;;43
Cu-6Ni-1.4Si-0.15Mg-0.1Cr;Cu-Ni-Si alloys;92.35;0;0;0;0;0;0;0;0.1;0;0;0;0.15;0;0;0;0;6;0;0;0;1.4;0;0;0;0;0;1243;4;50;Y;723;23;N;253;;;43
Cu-6Ni-1.4Si-0.15Mg-0.1Cr;Cu-Ni-Si alloys;92.35;0;0;0;0;0;0;0;0.1;0;0;0;0.15;0;0;0;0;6;0;0;0;1.4;0;0;0;0;0;1243;4;50;Y;723;27;N;251;;;43
Cu-6Ni-1.4Si-0.15Mg-0.1Cr;Cu-Ni-Si alloys;92.35;0;0;0;0;0;0;0;0.1;0;0;0;0.15;0;0;0;0;6;0;0;0;1.4;0;0;0;0;0;1243;4;80;N;;;N;287;;;16
Cu-6Ni-1.4Si-0.15Mg-0.1Cr;Cu-Ni-Si alloys;92.35;0;0;0;0;0;0;0;0.1;0;0;0;0.15;0;0;0;0;6;0;0;0;1.4;0;0;0;0;0;1243;4;80;Y;723;0.167;N;331;;;30
Cu-6Ni-1.4Si-0.15Mg-0.1Cr;Cu-Ni-Si alloys;92.35;0;0;0;0;0;0;0;0.1;0;0;0;0.15;0;0;0;0;6;0;0;0;1.4;0;0;0;0;0;1243;4;80;Y;723;0.333;N;338;;;32
Cu-6Ni-1.4Si-0.15Mg-0.1Cr;Cu-Ni-Si alloys;92.35;0;0;0;0;0;0;0;0.1;0;0;0;0.15;0;0;0;0;6;0;0;0;1.4;0;0;0;0;0;1243;4;80;Y;723;0.5;N;336;;;33
Cu-6Ni-1.4Si-0.15Mg-0.1Cr;Cu-Ni-Si alloys;92.35;0;0;0;0;0;0;0;0.1;0;0;0;0.15;0;0;0;0;6;0;0;0;1.4;0;0;0;0;0;1243;4;80;Y;723;0.667;N;334;;;34
Cu-6Ni-1.4Si-0.15Mg-0.1Cr;Cu-Ni-Si alloys;92.35;0;0;0;0;0;0;0;0.1;0;0;0;0.15;0;0;0;0;6;0;0;0;1.4;0;0;0;0;0;1243;4;80;Y;723;1;N;329;;;35
Cu-6Ni-1.4Si-0.15Mg-0.1Cr;Cu-Ni-Si alloys;92.35;0;0;0;0;0;0;0;0.1;0;0;0;0.15;0;0;0;0;6;0;0;0;1.4;0;0;0;0;0;1243;4;80;Y;723;1.5;N;320;;;36
Cu-6Ni-1.4Si-0.15Mg-0.1Cr;Cu-Ni-Si alloys;92.35;0;0;0;0;0;0;0;0.1;0;0;0;0.15;0;0;0;0;6;0;0;0;1.4;0;0;0;0;0;1243;4;80;Y;723;2;N;316;;;37
Cu-6Ni-1.4Si-0.15Mg-0.1Cr;Cu-Ni-Si alloys;92.35;0;0;0;0;0;0;0;0.1;0;0;0;0.15;0;0;0;0;6;0;0;0;1.4;0;0;0;0;0;1243;4;80;Y;723;3;N;311;;;38
Cu-6Ni-1.4Si-0.15Mg-0.1Cr;Cu-Ni-Si alloys;92.35;0;0;0;0;0;0;0;0.1;0;0;0;0.15;0;0;0;0;6;0;0;0;1.4;0;0;0;0;0;1243;4;80;Y;723;4;N;303;;;40
Cu-6Ni-1.4Si-0.15Mg-0.1Cr;Cu-Ni-Si alloys;92.35;0;0;0;0;0;0;0;0.1;0;0;0;0.15;0;0;0;0;6;0;0;0;1.4;0;0;0;0;0;1243;4;80;Y;723;5;N;300;;;41
Cu-6Ni-1.4Si-0.15Mg-0.1Cr;Cu-Ni-Si alloys;92.35;0;0;0;0;0;0;0;0.1;0;0;0;0.15;0;0;0;0;6;0;0;0;1.4;0;0;0;0;0;1243;4;80;Y;723;7;N;296;;;41
Cu-6Ni-1.4Si-0.15Mg-0.1Cr;Cu-Ni-Si alloys;92.35;0;0;0;0;0;0;0;0.1;0;0;0;0.15;0;0;0;0;6;0;0;0;1.4;0;0;0;0;0;1243;4;80;Y;723;9;N;292;;;43
Cu-6Ni-1.4Si-0.15Mg-0.1Cr;Cu-Ni-Si alloys;92.35;0;0;0;0;0;0;0;0.1;0;0;0;0.15;0;0;0;0;6;0;0;0;1.4;0;0;0;0;0;1243;4;80;Y;723;11;N;283;;;44
Cu-6Ni-1.4Si-0.15Mg-0.1Cr;Cu-Ni-Si alloys;92.35;0;0;0;0;0;0;0;0.1;0;0;0;0.15;0;0;0;0;6;0;0;0;1.4;0;0;0;0;0;1243;4;80;Y;723;13;N;276;;;44
Cu-6Ni-1.4Si-0.15Mg-0.1Cr;Cu-Ni-Si alloys;92.35;0;0;0;0;0;0;0;0.1;0;0;0;0.15;0;0;0;0;6;0;0;0;1.4;0;0;0;0;0;1243;4;80;Y;723;15;N;269;;;45
Cu-6Ni-1.4Si-0.15Mg-0.1Cr;Cu-Ni-Si alloys;92.35;0;0;0;0;0;0;0;0.1;0;0;0;0.15;0;0;0;0;6;0;0;0;1.4;0;0;0;0;0;1243;4;80;Y;723;17;N;264;;;46
Cu-6Ni-1.4Si-0.15Mg-0.1Cr;Cu-Ni-Si alloys;92.35;0;0;0;0;0;0;0;0.1;0;0;0;0.15;0;0;0;0;6;0;0;0;1.4;0;0;0;0;0;1243;4;80;Y;723;20;N;259;;;46
Cu-6Ni-1.4Si-0.15Mg-0.1Cr;Cu-Ni-Si alloys;92.35;0;0;0;0;0;0;0;0.1;0;0;0;0.15;0;0;0;0;6;0;0;0;1.4;0;0;0;0;0;1243;4;80;Y;723;23;N;252;;;47
Cu-6Ni-1.4Si-0.15Mg-0.1Cr;Cu-Ni-Si alloys;92.35;0;0;0;0;0;0;0;0.1;0;0;0;0.15;0;0;0;0;6;0;0;0;1.4;0;0;0;0;0;1243;4;80;Y;723;26;N;248;;;47
Cu-6Ni-1.4Si-0.15Mg-0.1Cr;Cu-Ni-Si alloys;92.35;0;0;0;0;0;0;0;0.1;0;0;0;0.15;0;0;0;0;6;0;0;0;1.4;0;0;0;0;0;1243;4;80;Y;723;30;N;238;;;47
Cu-6Ni-1.0Si-0.5Al-0.15Mg-0.1Cr;Cu-Ni-Si alloys;92.25;0.5;0;0;0;0;0;0;0.1;0;0;0;0.15;0;0;0;0;6;0;0;0;1;0;0;0;0;0;1243;4;0;N;;;N;261;;;15
Cu-6Ni-1.0Si-0.5Al-0.15Mg-0.1Cr;Cu-Ni-Si alloys;92.25;0.5;0;0;0;0;0;0;0.1;0;0;0;0.15;0;0;0;0;6;0;0;0;1;0;0;0;0;0;1243;4;0;Y;673;0.5;N;281;;;20
Cu-6Ni-1.0Si-0.5Al-0.15Mg-0.1Cr;Cu-Ni-Si alloys;92.25;0.5;0;0;0;0;0;0;0.1;0;0;0;0.15;0;0;0;0;6;0;0;0;1;0;0;0;0;0;1243;4;0;Y;673;1;N;285;;;23
Cu-6Ni-1.0Si-0.5Al-0.15Mg-0.1Cr;Cu-Ni-Si alloys;92.25;0.5;0;0;0;0;0;0;0.1;0;0;0;0.15;0;0;0;0;6;0;0;0;1;0;0;0;0;0;1243;4;0;Y;673;2;N;288;;;25
Cu-6Ni-1.0Si-0.5Al-0.15Mg-0.1Cr;Cu-Ni-Si alloys;92.25;0.5;0;0;0;0;0;0;0.1;0;0;0;0.15;0;0;0;0;6;0;0;0;1;0;0;0;0;0;1243;4;0;Y;673;3;N;293;;;26
Cu-6Ni-1.0Si-0.5Al-0.15Mg-0.1Cr;Cu-Ni-Si alloys;92.25;0.5;0;0;0;0;0;0;0.1;0;0;0;0.15;0;0;0;0;6;0;0;0;1;0;0;0;0;0;1243;4;0;Y;673;4.5;N;295;;;27
Cu-6Ni-1.0Si-0.5Al-0.15Mg-0.1Cr;Cu-Ni-Si alloys;92.25;0.5;0;0;0;0;0;0;0.1;0;0;0;0.15;0;0;0;0;6;0;0;0;1;0;0;0;0;0;1243;4;0;Y;673;6;N;297;;;28
Cu-6Ni-1.0Si-0.5Al-0.15Mg-0.1Cr;Cu-Ni-Si alloys;92.25;0.5;0;0;0;0;0;0;0.1;0;0;0;0.15;0;0;0;0;6;0;0;0;1;0;0;0;0;0;1243;4;0;Y;673;8;N;297;;;28
Cu-6Ni-1.0Si-0.5Al-0.15Mg-0.1Cr;Cu-Ni-Si alloys;92.25;0.5;0;0;0;0;0;0;0.1;0;0;0;0.15;0;0;0;0;6;0;0;0;1;0;0;0;0;0;1243;4;0;Y;673;10;N;297;;;29
Cu-6Ni-1.0Si-0.5Al-0.15Mg-0.1Cr;Cu-Ni-Si alloys;92.25;0.5;0;0;0;0;0;0;0.1;0;0;0;0.15;0;0;0;0;6;0;0;0;1;0;0;0;0;0;1243;4;0;Y;673;12;N;298;;;29
Cu-6Ni-1.0Si-0.5Al-0.15Mg-0.1Cr;Cu-Ni-Si alloys;92.25;0.5;0;0;0;0;0;0;0.1;0;0;0;0.15;0;0;0;0;6;0;0;0;1;0;0;0;0;0;1243;4;0;Y;673;14;N;298;;;30
Cu-6Ni-1.0Si-0.5Al-0.15Mg-0.1Cr;Cu-Ni-Si alloys;92.25;0.5;0;0;0;0;0;0;0.1;0;0;0;0.15;0;0;0;0;6;0;0;0;1;0;0;0;0;0;1243;4;0;Y;673;16;N;300;;;31
Cu-6Ni-1.0Si-0.5Al-0.15Mg-0.1Cr;Cu-Ni-Si alloys;92.25;0.5;0;0;0;0;0;0;0.1;0;0;0;0.15;0;0;0;0;6;0;0;0;1;0;0;0;0;0;1243;4;0;Y;673;18;N;301;;;31
Cu-6Ni-1.0Si-0.5Al-0.15Mg-0.1Cr;Cu-Ni-Si alloys;92.25;0.5;0;0;0;0;0;0;0.1;0;0;0;0.15;0;0;0;0;6;0;0;0;1;0;0;0;0;0;1243;4;0;Y;673;20;N;303;;;31
Cu-6Ni-1.0Si-0.5Al-0.15Mg-0.1Cr;Cu-Ni-Si alloys;92.25;0.5;0;0;0;0;0;0;0.1;0;0;0;0.15;0;0;0;0;6;0;0;0;1;0;0;0;0;0;1243;4;0;Y;723;0.167;N;265;;;19
Cu-6Ni-1.0Si-0.5Al-0.15Mg-0.1Cr;Cu-Ni-Si alloys;92.25;0.5;0;0;0;0;0;0;0.1;0;0;0;0.15;0;0;0;0;6;0;0;0;1;0;0;0;0;0;1243;4;0;Y;723;0.5;N;285;;;23
Cu-6Ni-1.0Si-0.5Al-0.15Mg-0.1Cr;Cu-Ni-Si alloys;92.25;0.5;0;0;0;0;0;0;0.1;0;0;0;0.15;0;0;0;0;6;0;0;0;1;0;0;0;0;0;1243;4;0;Y;723;1;N;297;;;26
Cu-6Ni-1.0Si-0.5Al-0.15Mg-0.1Cr;Cu-Ni-Si alloys;92.25;0.5;0;0;0;0;0;0;0.1;0;0;0;0.15;0;0;0;0;6;0;0;0;1;0;0;0;0;0;1243;4;0;Y;723;2;N;310;;;28
Cu-6Ni-1.0Si-0.5Al-0.15Mg-0.1Cr;Cu-Ni-Si alloys;92.25;0.5;0;0;0;0;0;0;0.1;0;0;0;0.15;0;0;0;0;6;0;0;0;1;0;0;0;0;0;1243;4;0;Y;723;3;N;306;;;30
Cu-6Ni-1.0Si-0.5Al-0.15Mg-0.1Cr;Cu-Ni-Si alloys;92.25;0.5;0;0;0;0;0;0;0.1;0;0;0;0.15;0;0;0;0;6;0;0;0;1;0;0;0;0;0;1243;4;0;Y;723;4.5;N;305;;;31
Cu-6Ni-1.0Si-0.5Al-0.15Mg-0.1Cr;Cu-Ni-Si alloys;92.25;0.5;0;0;0;0;0;0;0.1;0;0;0;0.15;0;0;0;0;6;0;0;0;1;0;0;0;0;0;1243;4;0;Y;723;6;N;303;;;32
Cu-6Ni-1.0Si-0.5Al-0.15Mg-0.1Cr;Cu-Ni-Si alloys;92.25;0.5;0;0;0;0;0;0;0.1;0;0;0;0.15;0;0;0;0;6;0;0;0;1;0;0;0;0;0;1243;4;0;Y;723;8;N;300;;;33
Cu-6Ni-1.0Si-0.5Al-0.15Mg-0.1Cr;Cu-Ni-Si alloys;92.25;0.5;0;0;0;0;0;0;0.1;0;0;0;0.15;0;0;0;0;6;0;0;0;1;0;0;0;0;0;1243;4;0;Y;723;10;N;297;;;34
Cu-6Ni-1.0Si-0.5Al-0.15Mg-0.1Cr;Cu-Ni-Si alloys;92.25;0.5;0;0;0;0;0;0;0.1;0;0;0;0.15;0;0;0;0;6;0;0;0;1;0;0;0;0;0;1243;4;0;Y;723;12;N;293;;;34
Cu-6Ni-1.0Si-0.5Al-0.15Mg-0.1Cr;Cu-Ni-Si alloys;92.25;0.5;0;0;0;0;0;0;0.1;0;0;0;0.15;0;0;0;0;6;0;0;0;1;0;0;0;0;0;1243;4;0;Y;723;14;N;289;;;34
Cu-6Ni-1.0Si-0.5Al-0.15Mg-0.1Cr;Cu-Ni-Si alloys;92.25;0.5;0;0;0;0;0;0;0.1;0;0;0;0.15;0;0;0;0;6;0;0;0;1;0;0;0;0;0;1243;4;0;Y;723;16;N;288;;;35
Cu-6Ni-1.0Si-0.5Al-0.15Mg-0.1Cr;Cu-Ni-Si alloys;92.25;0.5;0;0;0;0;0;0;0.1;0;0;0;0.15;0;0;0;0;6;0;0;0;1;0;0;0;0;0;1243;4;0;Y;723;18;N;287;;;35
Cu-6Ni-1.0Si-0.5Al-0.15Mg-0.1Cr;Cu-Ni-Si alloys;92.25;0.5;0;0;0;0;0;0;0.1;0;0;0;0.15;0;0;0;0;6;0;0;0;1;0;0;0;0;0;1243;4;0;Y;723;20;N;287;;;35
Cu-6Ni-1.0Si-0.5Al-0.15Mg-0.1Cr;Cu-Ni-Si alloys;92.25;0.5;0;0;0;0;0;0;0.1;0;0;0;0.15;0;0;0;0;6;0;0;0;1;0;0;0;0;0;1243;4;0;Y;773;0.167;N;268;;;20
Cu-6Ni-1.0Si-0.5Al-0.15Mg-0.1Cr;Cu-Ni-Si alloys;92.25;0.5;0;0;0;0;0;0;0.1;0;0;0;0.15;0;0;0;0;6;0;0;0;1;0;0;0;0;0;1243;4;0;Y;773;0.5;N;286;;;27
Cu-6Ni-1.0Si-0.5Al-0.15Mg-0.1Cr;Cu-Ni-Si alloys;92.25;0.5;0;0;0;0;0;0;0.1;0;0;0;0.15;0;0;0;0;6;0;0;0;1;0;0;0;0;0;1243;4;0;Y;773;1;N;302;;;31
Cu-6Ni-1.0Si-0.5Al-0.15Mg-0.1Cr;Cu-Ni-Si alloys;92.25;0.5;0;0;0;0;0;0;0.1;0;0;0;0.15;0;0;0;0;6;0;0;0;1;0;0;0;0;0;1243;4;0;Y;773;2;N;297;;;32
Cu-6Ni-1.0Si-0.5Al-0.15Mg-0.1Cr;Cu-Ni-Si alloys;92.25;0.5;0;0;0;0;0;0;0.1;0;0;0;0.15;0;0;0;0;6;0;0;0;1;0;0;0;0;0;1243;4;0;Y;773;3;N;295;;;34
Cu-6Ni-1.0Si-0.5Al-0.15Mg-0.1Cr;Cu-Ni-Si alloys;92.25;0.5;0;0;0;0;0;0;0.1;0;0;0;0.15;0;0;0;0;6;0;0;0;1;0;0;0;0;0;1243;4;0;Y;773;4.5;N;293;;;34
Cu-6Ni-1.0Si-0.5Al-0.15Mg-0.1Cr;Cu-Ni-Si alloys;92.25;0.5;0;0;0;0;0;0;0.1;0;0;0;0.15;0;0;0;0;6;0;0;0;1;0;0;0;0;0;1243;4;0;Y;773;6;N;290;;;35
Cu-6Ni-1.0Si-0.5Al-0.15Mg-0.1Cr;Cu-Ni-Si alloys;92.25;0.5;0;0;0;0;0;0;0.1;0;0;0;0.15;0;0;0;0;6;0;0;0;1;0;0;0;0;0;1243;4;0;Y;773;8;N;285;;;35
Cu-6Ni-1.0Si-0.5Al-0.15Mg-0.1Cr;Cu-Ni-Si alloys;92.25;0.5;0;0;0;0;0;0;0.1;0;0;0;0.15;0;0;0;0;6;0;0;0;1;0;0;0;0;0;1243;4;0;Y;773;10;N;279;;;35
Cu-6Ni-1.0Si-0.5Al-0.15Mg-0.1Cr;Cu-Ni-Si alloys;92.25;0.5;0;0;0;0;0;0;0.1;0;0;0;0.15;0;0;0;0;6;0;0;0;1;0;0;0;0;0;1243;4;0;Y;773;12;N;276;;;36
Cu-6Ni-1.0Si-0.5Al-0.15Mg-0.1Cr;Cu-Ni-Si alloys;92.25;0.5;0;0;0;0;0;0;0.1;0;0;0;0.15;0;0;0;0;6;0;0;0;1;0;0;0;0;0;1243;4;0;Y;773;14;N;274;;;37
Cu-6Ni-1.0Si-0.5Al-0.15Mg-0.1Cr;Cu-Ni-Si alloys;92.25;0.5;0;0;0;0;0;0;0.1;0;0;0;0.15;0;0;0;0;6;0;0;0;1;0;0;0;0;0;1243;4;0;Y;773;16;N;273;;;37
Cu-6Ni-1.0Si-0.5Al-0.15Mg-0.1Cr;Cu-Ni-Si alloys;92.25;0.5;0;0;0;0;0;0;0.1;0;0;0;0.15;0;0;0;0;6;0;0;0;1;0;0;0;0;0;1243;4;0;Y;773;18;N;272;;;38
Cu-6Ni-1.0Si-0.5Al-0.15Mg-0.1Cr;Cu-Ni-Si alloys;92.25;0.5;0;0;0;0;0;0;0.1;0;0;0;0.15;0;0;0;0;6;0;0;0;1;0;0;0;0;0;1243;4;0;Y;773;20;N;270;;;38
Cu-6Ni-1.0Si-0.5Al-0.15Mg-0.1Cr;Cu-Ni-Si alloys;92.25;0.5;0;0;0;0;0;0;0.1;0;0;0;0.15;0;0;0;0;6;0;0;0;1;0;0;0;0;0;1243;4;50;N;;;N;270;;;16
Cu-6Ni-1.0Si-0.5Al-0.15Mg-0.1Cr;Cu-Ni-Si alloys;92.25;0.5;0;0;0;0;0;0;0.1;0;0;0;0.15;0;0;0;0;6;0;0;0;1;0;0;0;0;0;1243;4;50;Y;723;0.167;N;306;;;20
Cu-6Ni-1.0Si-0.5Al-0.15Mg-0.1Cr;Cu-Ni-Si alloys;92.25;0.5;0;0;0;0;0;0;0.1;0;0;0;0.15;0;0;0;0;6;0;0;0;1;0;0;0;0;0;1243;4;50;Y;723;0.5;N;332;;;23
Cu-6Ni-1.0Si-0.5Al-0.15Mg-0.1Cr;Cu-Ni-Si alloys;92.25;0.5;0;0;0;0;0;0;0.1;0;0;0;0.15;0;0;0;0;6;0;0;0;1;0;0;0;0;0;1243;4;50;Y;723;0.667;N;339;;;26
Cu-6Ni-1.0Si-0.5Al-0.15Mg-0.1Cr;Cu-Ni-Si alloys;92.25;0.5;0;0;0;0;0;0;0.1;0;0;0;0.15;0;0;0;0;6;0;0;0;1;0;0;0;0;0;1243;4;50;Y;723;1;N;343;985;1080;28
Cu-6Ni-1.0Si-0.5Al-0.15Mg-0.1Cr;Cu-Ni-Si alloys;92.25;0.5;0;0;0;0;0;0;0.1;0;0;0;0.15;0;0;0;0;6;0;0;0;1;0;0;0;0;0;1243;4;50;Y;723;1.5;N;337;;;29
Cu-6Ni-1.0Si-0.5Al-0.15Mg-0.1Cr;Cu-Ni-Si alloys;92.25;0.5;0;0;0;0;0;0;0.1;0;0;0;0.15;0;0;0;0;6;0;0;0;1;0;0;0;0;0;1243;4;50;Y;723;2;N;335;;;29
Cu-6Ni-1.0Si-0.5Al-0.15Mg-0.1Cr;Cu-Ni-Si alloys;92.25;0.5;0;0;0;0;0;0;0.1;0;0;0;0.15;0;0;0;0;6;0;0;0;1;0;0;0;0;0;1243;4;50;Y;723;3;N;333;;;30
Cu-6Ni-1.0Si-0.5Al-0.15Mg-0.1Cr;Cu-Ni-Si alloys;92.25;0.5;0;0;0;0;0;0;0.1;0;0;0;0.15;0;0;0;0;6;0;0;0;1;0;0;0;0;0;1243;4;50;Y;723;4;N;331;;;30
Cu-6Ni-1.0Si-0.5Al-0.15Mg-0.1Cr;Cu-Ni-Si alloys;92.25;0.5;0;0;0;0;0;0;0.1;0;0;0;0.15;0;0;0;0;6;0;0;0;1;0;0;0;0;0;1243;4;50;Y;723;5;N;326;;;31
Cu-6Ni-1.0Si-0.5Al-0.15Mg-0.1Cr;Cu-Ni-Si alloys;92.25;0.5;0;0;0;0;0;0;0.1;0;0;0;0.15;0;0;0;0;6;0;0;0;1;0;0;0;0;0;1243;4;50;Y;723;7;N;320;;;31
Cu-6Ni-1.0Si-0.5Al-0.15Mg-0.1Cr;Cu-Ni-Si alloys;92.25;0.5;0;0;0;0;0;0;0.1;0;0;0;0.15;0;0;0;0;6;0;0;0;1;0;0;0;0;0;1243;4;50;Y;723;9;N;319;;;31
Cu-6Ni-1.0Si-0.5Al-0.15Mg-0.1Cr;Cu-Ni-Si alloys;92.25;0.5;0;0;0;0;0;0;0.1;0;0;0;0.15;0;0;0;0;6;0;0;0;1;0;0;0;0;0;1243;4;50;Y;723;11;N;315;;;32
Cu-6Ni-1.0Si-0.5Al-0.15Mg-0.1Cr;Cu-Ni-Si alloys;92.25;0.5;0;0;0;0;0;0;0.1;0;0;0;0.15;0;0;0;0;6;0;0;0;1;0;0;0;0;0;1243;4;50;Y;723;13;N;311;;;33
Cu-6Ni-1.0Si-0.5Al-0.15Mg-0.1Cr;Cu-Ni-Si alloys;92.25;0.5;0;0;0;0;0;0;0.1;0;0;0;0.15;0;0;0;0;6;0;0;0;1;0;0;0;0;0;1243;4;50;Y;723;15;N;305;;;33
Cu-6Ni-1.0Si-0.5Al-0.15Mg-0.1Cr;Cu-Ni-Si alloys;92.25;0.5;0;0;0;0;0;0;0.1;0;0;0;0.15;0;0;0;0;6;0;0;0;1;0;0;0;0;0;1243;4;50;Y;723;17;N;297;;;33
Cu-6Ni-1.0Si-0.5Al-0.15Mg-0.1Cr;Cu-Ni-Si alloys;92.25;0.5;0;0;0;0;0;0;0.1;0;0;0;0.15;0;0;0;0;6;0;0;0;1;0;0;0;0;0;1243;4;50;Y;723;20;N;291;;;33
Cu-6Ni-1.0Si-0.5Al-0.15Mg-0.1Cr;Cu-Ni-Si alloys;92.25;0.5;0;0;0;0;0;0;0.1;0;0;0;0.15;0;0;0;0;6;0;0;0;1;0;0;0;0;0;1243;4;50;Y;723;23;N;288;;;33
Cu-6Ni-1.0Si-0.5Al-0.15Mg-0.1Cr;Cu-Ni-Si alloys;92.25;0.5;0;0;0;0;0;0;0.1;0;0;0;0.15;0;0;0;0;6;0;0;0;1;0;0;0;0;0;1243;4;50;Y;723;27;N;285;;;34
Cu-6Ni-1.0Si-0.5Al-0.15Mg-0.1Cr;Cu-Ni-Si alloys;92.25;0.5;0;0;0;0;0;0;0.1;0;0;0;0.15;0;0;0;0;6;0;0;0;1;0;0;0;0;0;1243;4;80;N;;;N;277;;;15
Cu-6Ni-1.0Si-0.5Al-0.15Mg-0.1Cr;Cu-Ni-Si alloys;92.25;0.5;0;0;0;0;0;0;0.1;0;0;0;0.15;0;0;0;0;6;0;0;0;1;0;0;0;0;0;1243;4;80;Y;723;0.167;N;330;;;24
Cu-6Ni-1.0Si-0.5Al-0.15Mg-0.1Cr;Cu-Ni-Si alloys;92.25;0.5;0;0;0;0;0;0;0.1;0;0;0;0.15;0;0;0;0;6;0;0;0;1;0;0;0;0;0;1243;4;80;Y;723;0.333;N;328;;;27
Cu-6Ni-1.0Si-0.5Al-0.15Mg-0.1Cr;Cu-Ni-Si alloys;92.25;0.5;0;0;0;0;0;0;0.1;0;0;0;0.15;0;0;0;0;6;0;0;0;1;0;0;0;0;0;1243;4;80;Y;723;0.5;N;345;;;28
Cu-6Ni-1.0Si-0.5Al-0.15Mg-0.1Cr;Cu-Ni-Si alloys;92.25;0.5;0;0;0;0;0;0;0.1;0;0;0;0.15;0;0;0;0;6;0;0;0;1;0;0;0;0;0;1243;4;80;Y;723;0.667;N;344;;;29
Cu-6Ni-1.0Si-0.5Al-0.15Mg-0.1Cr;Cu-Ni-Si alloys;92.25;0.5;0;0;0;0;0;0;0.1;0;0;0;0.15;0;0;0;0;6;0;0;0;1;0;0;0;0;0;1243;4;80;Y;723;1;N;340;;;29
Cu-6Ni-1.0Si-0.5Al-0.15Mg-0.1Cr;Cu-Ni-Si alloys;92.25;0.5;0;0;0;0;0;0;0.1;0;0;0;0.15;0;0;0;0;6;0;0;0;1;0;0;0;0;0;1243;4;80;Y;723;1.5;N;338;;;30
Cu-6Ni-1.0Si-0.5Al-0.15Mg-0.1Cr;Cu-Ni-Si alloys;92.25;0.5;0;0;0;0;0;0;0.1;0;0;0;0.15;0;0;0;0;6;0;0;0;1;0;0;0;0;0;1243;4;80;Y;723;2;N;337;;;31
Cu-6Ni-1.0Si-0.5Al-0.15Mg-0.1Cr;Cu-Ni-Si alloys;92.25;0.5;0;0;0;0;0;0;0.1;0;0;0;0.15;0;0;0;0;6;0;0;0;1;0;0;0;0;0;1243;4;80;Y;723;3;N;336;;;31
Cu-6Ni-1.0Si-0.5Al-0.15Mg-0.1Cr;Cu-Ni-Si alloys;92.25;0.5;0;0;0;0;0;0;0.1;0;0;0;0.15;0;0;0;0;6;0;0;0;1;0;0;0;0;0;1243;4;80;Y;723;4;N;333;;;32
Cu-6Ni-1.0Si-0.5Al-0.15Mg-0.1Cr;Cu-Ni-Si alloys;92.25;0.5;0;0;0;0;0;0;0.1;0;0;0;0.15;0;0;0;0;6;0;0;0;1;0;0;0;0;0;1243;4;80;Y;723;5;N;330;;;32
Cu-6Ni-1.0Si-0.5Al-0.15Mg-0.1Cr;Cu-Ni-Si alloys;92.25;0.5;0;0;0;0;0;0;0.1;0;0;0;0.15;0;0;0;0;6;0;0;0;1;0;0;0;0;0;1243;4;80;Y;723;7;N;324;;;33
Cu-6Ni-1.0Si-0.5Al-0.15Mg-0.1Cr;Cu-Ni-Si alloys;92.25;0.5;0;0;0;0;0;0;0.1;0;0;0;0.15;0;0;0;0;6;0;0;0;1;0;0;0;0;0;1243;4;80;Y;723;9;N;320;;;33
Cu-6Ni-1.0Si-0.5Al-0.15Mg-0.1Cr;Cu-Ni-Si alloys;92.25;0.5;0;0;0;0;0;0;0.1;0;0;0;0.15;0;0;0;0;6;0;0;0;1;0;0;0;0;0;1243;4;80;Y;723;11;N;319;;;34
Cu-6Ni-1.0Si-0.5Al-0.15Mg-0.1Cr;Cu-Ni-Si alloys;92.25;0.5;0;0;0;0;0;0;0.1;0;0;0;0.15;0;0;0;0;6;0;0;0;1;0;0;0;0;0;1243;4;80;Y;723;13;N;315;;;34
Cu-6Ni-1.0Si-0.5Al-0.15Mg-0.1Cr;Cu-Ni-Si alloys;92.25;0.5;0;0;0;0;0;0;0.1;0;0;0;0.15;0;0;0;0;6;0;0;0;1;0;0;0;0;0;1243;4;80;Y;723;15;N;313;;;35
Cu-6Ni-1.0Si-0.5Al-0.15Mg-0.1Cr;Cu-Ni-Si alloys;92.25;0.5;0;0;0;0;0;0;0.1;0;0;0;0.15;0;0;0;0;6;0;0;0;1;0;0;0;0;0;1243;4;80;Y;723;17;N;306;;;35
Cu-6Ni-1.0Si-0.5Al-0.15Mg-0.1Cr;Cu-Ni-Si alloys;92.25;0.5;0;0;0;0;0;0;0.1;0;0;0;0.15;0;0;0;0;6;0;0;0;1;0;0;0;0;0;1243;4;80;Y;723;20;N;298;;;35
Cu-6Ni-1.0Si-0.5Al-0.15Mg-0.1Cr;Cu-Ni-Si alloys;92.25;0.5;0;0;0;0;0;0;0.1;0;0;0;0.15;0;0;0;0;6;0;0;0;1;0;0;0;0;0;1243;4;80;Y;723;23;N;293;;;35
Cu-6Ni-1.0Si-0.5Al-0.15Mg-0.1Cr;Cu-Ni-Si alloys;92.25;0.5;0;0;0;0;0;0;0.1;0;0;0;0.15;0;0;0;0;6;0;0;0;1;0;0;0;0;0;1243;4;80;Y;723;27;N;291;;;36
Cu-6Ni-1Si-0.5Al-0.15Mg-0.1Cr;Cu-Ni-Si alloys;92.25;0.5;0;0;0;0;0;0;0.1;0;0;0;0.15;0;0;0;0;6;0;0;0;1;0;0;0;0;0;1243;6;50;N;;;N;274;;;16
Cu-6Ni-1Si-0.5Al-0.15Mg-0.1Cr;Cu-Ni-Si alloys;92.25;0.5;0;0;0;0;0;0;0.1;0;0;0;0.15;0;0;0;0;6;0;0;0;1;0;0;0;0;0;1243;6;50;Y;723;0.5;N;344;;;24
Cu-6Ni-1Si-0.5Al-0.15Mg-0.1Cr;Cu-Ni-Si alloys;92.25;0.5;0;0;0;0;0;0;0.1;0;0;0;0.15;0;0;0;0;6;0;0;0;1;0;0;0;0;0;1243;6;50;Y;723;1;N;341;940;1090;26
Cu-6Ni-1Si-0.5Al-0.15Mg-0.1Cr;Cu-Ni-Si alloys;92.25;0.5;0;0;0;0;0;0;0.1;0;0;0;0.15;0;0;0;0;6;0;0;0;1;0;0;0;0;0;1243;6;50;Y;723;2;N;338;;;27
Cu-6Ni-1Si-0.5Al-0.15Mg-0.1Cr;Cu-Ni-Si alloys;92.25;0.5;0;0;0;0;0;0;0.1;0;0;0;0.15;0;0;0;0;6;0;0;0;1;0;0;0;0;0;1243;6;50;Y;723;5;N;334;;;29
Cu-6Ni-1Si-0.5Al-0.15Mg-0.1Cr;Cu-Ni-Si alloys;92.25;0.5;0;0;0;0;0;0;0.1;0;0;0;0.15;0;0;0;0;6;0;0;0;1;0;0;0;0;0;1243;6;50;Y;723;8;N;326;;;30
Cu-6Ni-1Si-0.5Al-0.15Mg-0.1Cr;Cu-Ni-Si alloys;92.25;0.5;0;0;0;0;0;0;0.1;0;0;0;0.15;0;0;0;0;6;0;0;0;1;0;0;0;0;0;1243;6;50;Y;723;9;N;;;;30
Cu-6Ni-1Si-0.5Al-0.15Mg-0.1Cr;Cu-Ni-Si alloys;92.25;0.5;0;0;0;0;0;0;0.1;0;0;0;0.15;0;0;0;0;6;0;0;0;1;0;0;0;0;0;1243;6;50;Y;723;13;N;320;;;
Cu-6Ni-1Si-0.5Al-0.15Mg-0.1Cr;Cu-Ni-Si alloys;92.25;0.5;0;0;0;0;0;0;0.1;0;0;0;0.15;0;0;0;0;6;0;0;0;1;0;0;0;0;0;1243;6;50;Y;723;17;N;311;;;31
Cu-6Ni-1Si-0.5Al-0.15Mg-0.1Cr;Cu-Ni-Si alloys;92.25;0.5;0;0;0;0;0;0;0.1;0;0;0;0.15;0;0;0;0;6;0;0;0;1;0;0;0;0;0;1243;6;50;Y;723;20;N;305;;;31
Cu-6Ni-1Si-0.5Al-0.15Mg-0.1Cr;Cu-Ni-Si alloys;92.25;0.5;0;0;0;0;0;0;0.1;0;0;0;0.15;0;0;0;0;6;0;0;0;1;0;0;0;0;0;1243;6;50;N;;;N;282;;;17
Cu-6Ni-1Si-0.5Al-0.15Mg-0.1Cr;Cu-Ni-Si alloys;92.25;0.5;0;0;0;0;0;0;0.1;0;0;0;0.15;0;0;0;0;6;0;0;0;1;0;0;0;0;0;1243;6;50;Y;773;0.5;N;318;;;26
Cu-6Ni-1Si-0.5Al-0.15Mg-0.1Cr;Cu-Ni-Si alloys;92.25;0.5;0;0;0;0;0;0;0.1;0;0;0;0.15;0;0;0;0;6;0;0;0;1;0;0;0;0;0;1243;6;50;Y;773;1;N;313;;;28
Cu-6Ni-1Si-0.5Al-0.15Mg-0.1Cr;Cu-Ni-Si alloys;92.25;0.5;0;0;0;0;0;0;0.1;0;0;0;0.15;0;0;0;0;6;0;0;0;1;0;0;0;0;0;1243;6;50;Y;773;2;N;285;;;30
Cu-6Ni-1Si-0.5Al-0.15Mg-0.1Cr;Cu-Ni-Si alloys;92.25;0.5;0;0;0;0;0;0;0.1;0;0;0;0.15;0;0;0;0;6;0;0;0;1;0;0;0;0;0;1243;6;50;Y;773;5;N;266;;;31
Cu-6Ni-1Si-0.5Al-0.15Mg-0.1Cr;Cu-Ni-Si alloys;92.25;0.5;0;0;0;0;0;0;0.1;0;0;0;0.15;0;0;0;0;6;0;0;0;1;0;0;0;0;0;1243;6;50;Y;773;8;N;;;;32
Cu-6Ni-1Si-0.5Al-0.15Mg-0.1Cr;Cu-Ni-Si alloys;92.25;0.5;0;0;0;0;0;0;0.1;0;0;0;0.15;0;0;0;0;6;0;0;0;1;0;0;0;0;0;1243;6;50;Y;773;9;N;198;;;
Cu-6Ni-1Si-0.5Al-0.15Mg-0.1Cr;Cu-Ni-Si alloys;92.25;0.5;0;0;0;0;0;0;0.1;0;0;0;0.15;0;0;0;0;6;0;0;0;1;0;0;0;0;0;1243;6;50;Y;773;15;N;179;;;33
Cu-6Ni-1Si-0.5Al-0.15Mg-0.1Cr;Cu-Ni-Si alloys;92.25;0.5;0;0;0;0;0;0;0.1;0;0;0;0.15;0;0;0;0;6;0;0;0;1;0;0;0;0;0;1243;6;50;Y;773;20;N;172;;;33
Cu-6Ni-1Si-0.5Al;Cu-Ni-Si alloys;92.25;0.5;0;0;0;0;0;0;0.1;0;0;0;0.15;0;0;0;0;6;0;0;0;1;0;0;0;0;0;1253;4;55;Y;723;0.2167;Y;381;;1156;25
Cu-6Ni-1Si-0.5Al;Cu-Ni-Si alloys;92.25;0.5;0;0;0;0;0;0;0.1;0;0;0;0.15;0;0;0;0;6;0;0;0;1;0;0;0;0;0;1253;4;60;Y;673;0.17;Y;371;;;21
Cu-6Ni-1Si-0.5Al;Cu-Ni-Si alloys;92.25;0.5;0;0;0;0;0;0;0.1;0;0;0;0.15;0;0;0;0;6;0;0;0;1;0;0;0;0;0;1253;4;60;Y;673;0.5;Y;382;;;23
Cu-6Ni-1Si-0.5Al;Cu-Ni-Si alloys;92.25;0.5;0;0;0;0;0;0;0.1;0;0;0;0.15;0;0;0;0;6;0;0;0;1;0;0;0;0;0;1253;4;60;Y;673;1;Y;360;;;23
Cu-6Ni-1Si-0.5Al;Cu-Ni-Si alloys;92.25;0.5;0;0;0;0;0;0;0.1;0;0;0;0.15;0;0;0;0;6;0;0;0;1;0;0;0;0;0;1253;4;60;Y;673;2;Y;353;;;24
Cu-6Ni-1Si-0.5Al;Cu-Ni-Si alloys;92.25;0.5;0;0;0;0;0;0;0.1;0;0;0;0.15;0;0;0;0;6;0;0;0;1;0;0;0;0;0;1253;4;60;Y;723;0.17;Y;373;;;25
Cu-6Ni-1Si-0.5Al;Cu-Ni-Si alloys;92.25;0.5;0;0;0;0;0;0;0.1;0;0;0;0.15;0;0;0;0;6;0;0;0;1;0;0;0;0;0;1253;4;60;Y;723;0.5;Y;359;;;26
Cu-6Ni-1Si-0.5Al;Cu-Ni-Si alloys;92.25;0.5;0;0;0;0;0;0;0.1;0;0;0;0.15;0;0;0;0;6;0;0;0;1;0;0;0;0;0;1253;4;60;Y;723;1;Y;349;;;28
Cu-6Ni-1Si-0.5Al;Cu-Ni-Si alloys;92.25;0.5;0;0;0;0;0;0;0.1;0;0;0;0.15;0;0;0;0;6;0;0;0;1;0;0;0;0;0;1253;4;60;Y;723;2;Y;343;;;29
Cu-6Ni-1Si-0.5Al;Cu-Ni-Si alloys;92.25;0.5;0;0;0;0;0;0;0.1;0;0;0;0.15;0;0;0;0;6;0;0;0;1;0;0;0;0;0;1253;4;60;Y;773;0.16;Y;299;;;28
Cu-6Ni-1Si-0.5Al;Cu-Ni-Si alloys;92.25;0.5;0;0;0;0;0;0;0.1;0;0;0;0.15;0;0;0;0;6;0;0;0;1;0;0;0;0;0;1253;4;60;Y;773;0.5;Y;287;;;28
Cu-6Ni-1Si-0.5Al;Cu-Ni-Si alloys;92.25;0.5;0;0;0;0;0;0;0.1;0;0;0;0.15;0;0;0;0;6;0;0;0;1;0;0;0;0;0;1253;4;60;Y;773;1;Y;273;;;29
Cu-6Ni-1Si-0.5Al;Cu-Ni-Si alloys;92.25;0.5;0;0;0;0;0;0;0.1;0;0;0;0.15;0;0;0;0;6;0;0;0;1;0;0;0;0;0;1253;4;60;Y;773;2;Y;259;;;30
Cu-6Ni-1Si-0.5Al;Cu-Ni-Si alloys;92.25;0.5;0;0;0;0;0;0;0.1;0;0;0;0.15;0;0;0;0;6;0;0;0;1;0;0;0;0;0;1253;4;80;Y;673;0.17;Y;386;;;12
Cu-6Ni-1Si-0.5Al;Cu-Ni-Si alloys;92.25;0.5;0;0;0;0;0;0;0.1;0;0;0;0.15;0;0;0;0;6;0;0;0;1;0;0;0;0;0;1253;4;80;Y;673;0.15;Y;370;;;13
Cu-6Ni-1Si-0.5Al;Cu-Ni-Si alloys;92.25;0.5;0;0;0;0;0;0;0.1;0;0;0;0.15;0;0;0;0;6;0;0;0;1;0;0;0;0;0;1253;4;80;Y;673;1;Y;365;;;13
Cu-6Ni-1Si-0.5Al;Cu-Ni-Si alloys;92.25;0.5;0;0;0;0;0;0;0.1;0;0;0;0.15;0;0;0;0;6;0;0;0;1;0;0;0;0;0;1253;4;80;Y;673;2;Y;363;;;14
Cu-6Ni-1Si-0.5Al;Cu-Ni-Si alloys;92.25;0.5;0;0;0;0;0;0;0.1;0;0;0;0.15;0;0;0;0;6;0;0;0;1;0;0;0;0;0;1253;4;80;Y;723;0.17;Y;351;;;18
Cu-6Ni-1Si-0.5Al;Cu-Ni-Si alloys;92.25;0.5;0;0;0;0;0;0;0.1;0;0;0;0.15;0;0;0;0;6;0;0;0;1;0;0;0;0;0;1253;4;80;Y;723;0.5;Y;345;;;18
Cu-6Ni-1Si-0.5Al;Cu-Ni-Si alloys;92.25;0.5;0;0;0;0;0;0;0.1;0;0;0;0.15;0;0;0;0;6;0;0;0;1;0;0;0;0;0;1253;4;80;Y;723;1;Y;342;;;19
Cu-6Ni-1Si-0.5Al;Cu-Ni-Si alloys;92.25;0.5;0;0;0;0;0;0;0.1;0;0;0;0.15;0;0;0;0;6;0;0;0;1;0;0;0;0;0;1253;4;80;Y;723;2;Y;325;;;20
Cu-6Ni-1Si-0.5Al;Cu-Ni-Si alloys;92.25;0.5;0;0;0;0;0;0;0.1;0;0;0;0.15;0;0;0;0;6;0;0;0;1;0;0;0;0;0;1253;4;80;Y;773;0.17;Y;285;;;17
Cu-6Ni-1Si-0.5Al;Cu-Ni-Si alloys;92.25;0.5;0;0;0;0;0;0;0.1;0;0;0;0.15;0;0;0;0;6;0;0;0;1;0;0;0;0;0;1253;4;80;Y;773;0.5;Y;267;;;17
Cu-6Ni-1Si-0.5Al;Cu-Ni-Si alloys;92.25;0.5;0;0;0;0;0;0;0.1;0;0;0;0.15;0;0;0;0;6;0;0;0;1;0;0;0;0;0;1253;4;80;Y;773;1;Y;250;;;18
Cu-6Ni-1Si-0.5Al;Cu-Ni-Si alloys;92.25;0.5;0;0;0;0;0;0;0.1;0;0;0;0.15;0;0;0;0;6;0;0;0;1;0;0;0;0;0;1253;4;80;Y;773;2;Y;219;;;18
Cu-6Ni-1Si-0.5Al;Cu-Ni-Si alloys;92.25;0.5;0;0;0;0;0;0;0.1;0;0;0;0.15;0;0;0;0;6;0;0;0;1;0;0;0;0;0;1253;4;80;Y;673;0.17;Y;357;;;21
Cu-6Ni-1Si-0.5Al;Cu-Ni-Si alloys;92.25;0.5;0;0;0;0;0;0;0.1;0;0;0;0.15;0;0;0;0;6;0;0;0;1;0;0;0;0;0;1253;4;80;Y;673;0.5;Y;359;;;23
Cu-6Ni-1Si-0.5Al;Cu-Ni-Si alloys;92.25;0.5;0;0;0;0;0;0;0.1;0;0;0;0.15;0;0;0;0;6;0;0;0;1;0;0;0;0;0;1253;4;80;Y;673;1;Y;362;;;24
Cu-6Ni-1Si-0.5Al;Cu-Ni-Si alloys;92.25;0.5;0;0;0;0;0;0;0.1;0;0;0;0.15;0;0;0;0;6;0;0;0;1;0;0;0;0;0;1253;4;80;Y;673;1.5;Y;363;;;
Cu-6Ni-1Si-0.5Al;Cu-Ni-Si alloys;92.25;0.5;0;0;0;0;0;0;0.1;0;0;0;0.15;0;0;0;0;6;0;0;0;1;0;0;0;0;0;1253;4;80;Y;673;2;Y;362;;;24
Cu-6Ni-1Si-0.5Al;Cu-Ni-Si alloys;92.25;0.5;0;0;0;0;0;0;0.1;0;0;0;0.15;0;0;0;0;6;0;0;0;1;0;0;0;0;0;1253;4;80;Y;673;3;Y;353;;;25
Cu-6Ni-1Si-0.5Al;Cu-Ni-Si alloys;92.25;0.5;0;0;0;0;0;0;0.1;0;0;0;0.15;0;0;0;0;6;0;0;0;1;0;0;0;0;0;1253;4;80;Y;723;0.17;Y;361;;;25
Cu-6Ni-1Si-0.5Al;Cu-Ni-Si alloys;92.25;0.5;0;0;0;0;0;0;0.1;0;0;0;0.15;0;0;0;0;6;0;0;0;1;0;0;0;0;0;1253;4;80;Y;723;0.5;Y;373;;;27
Cu-6Ni-1Si-0.5Al;Cu-Ni-Si alloys;92.25;0.5;0;0;0;0;0;0;0.1;0;0;0;0.15;0;0;0;0;6;0;0;0;1;0;0;0;0;0;1253;4;80;Y;723;1;Y;351;;;28
Cu-6Ni-1Si-0.5Al;Cu-Ni-Si alloys;92.25;0.5;0;0;0;0;0;0;0.1;0;0;0;0.15;0;0;0;0;6;0;0;0;1;0;0;0;0;0;1253;4;80;Y;723;1.5;Y;343;;;
Cu-6Ni-1Si-0.5Al;Cu-Ni-Si alloys;92.25;0.5;0;0;0;0;0;0;0.1;0;0;0;0.15;0;0;0;0;6;0;0;0;1;0;0;0;0;0;1253;4;80;Y;723;2;Y;342;;;29
Cu-6Ni-1Si-0.5Al;Cu-Ni-Si alloys;92.25;0.5;0;0;0;0;0;0;0.1;0;0;0;0.15;0;0;0;0;6;0;0;0;1;0;0;0;0;0;1253;4;80;Y;723;3;Y;311;;;29
Cu-6Ni-1Si-0.5Al;Cu-Ni-Si alloys;92.25;0.5;0;0;0;0;0;0;0.1;0;0;0;0.15;0;0;0;0;6;0;0;0;1;0;0;0;0;0;1253;4;80;Y;773;0.17;Y;331;;;27
Cu-6Ni-1Si-0.5Al;Cu-Ni-Si alloys;92.25;0.5;0;0;0;0;0;0;0.1;0;0;0;0.15;0;0;0;0;6;0;0;0;1;0;0;0;0;0;1253;4;80;Y;773;0.5;Y;304;;;29
Cu-6Ni-1Si-0.5Al;Cu-Ni-Si alloys;92.25;0.5;0;0;0;0;0;0;0.1;0;0;0;0.15;0;0;0;0;6;0;0;0;1;0;0;0;0;0;1253;4;80;Y;773;1;Y;284;;;30
Cu-6Ni-1Si-0.5Al;Cu-Ni-Si alloys;92.25;0.5;0;0;0;0;0;0;0.1;0;0;0;0.15;0;0;0;0;6;0;0;0;1;0;0;0;0;0;1253;4;80;Y;773;1.5;Y;266;;;
Cu-6Ni-1Si-0.5Al;Cu-Ni-Si alloys;92.25;0.5;0;0;0;0;0;0;0.1;0;0;0;0.15;0;0;0;0;6;0;0;0;1;0;0;0;0;0;1253;4;80;Y;773;2;Y;227;;;32
Cu-6Ni-1Si-0.5Al;Cu-Ni-Si alloys;92.25;0.5;0;0;0;0;0;0;0.1;0;0;0;0.15;0;0;0;0;6;0;0;0;1;0;0;0;0;0;1253;4;80;Y;773;3;Y;192;;;32
Cu-6Ni-1Si-0.5Al;Cu-Ni-Si alloys;92.25;0.5;0;0;0;0;0;0;0.1;0;0;0;0.15;0;0;0;0;6;0;0;0;1;0;0;0;0;0;1253;4;0;N;;;N;198;;;18
Cu-6Ni-1Si-0.5Al;Cu-Ni-Si alloys;92.25;0.5;0;0;0;0;0;0;0.1;0;0;0;0.15;0;0;0;0;6;0;0;0;1;0;0;0;0;0;1253;4;0;Y;673;0.083;N;208;;;23
Cu-6Ni-1Si-0.5Al;Cu-Ni-Si alloys;92.25;0.5;0;0;0;0;0;0;0.1;0;0;0;0.15;0;0;0;0;6;0;0;0;1;0;0;0;0;0;1253;4;0;Y;673;0.25;N;222;;;25
Cu-6Ni-1Si-0.5Al;Cu-Ni-Si alloys;92.25;0.5;0;0;0;0;0;0;0.1;0;0;0;0.15;0;0;0;0;6;0;0;0;1;0;0;0;0;0;1253;4;0;Y;673;0.5;N;232;;;28
Cu-6Ni-1Si-0.5Al;Cu-Ni-Si alloys;92.25;0.5;0;0;0;0;0;0;0.1;0;0;0;0.15;0;0;0;0;6;0;0;0;1;0;0;0;0;0;1253;4;0;Y;673;0.75;N;238;;;30
Cu-6Ni-1Si-0.5Al;Cu-Ni-Si alloys;92.25;0.5;0;0;0;0;0;0;0.1;0;0;0;0.15;0;0;0;0;6;0;0;0;1;0;0;0;0;0;1253;4;0;Y;673;1;N;244;;;31
Cu-6Ni-1Si-0.5Al;Cu-Ni-Si alloys;92.25;0.5;0;0;0;0;0;0;0.1;0;0;0;0.15;0;0;0;0;6;0;0;0;1;0;0;0;0;0;1253;4;0;Y;673;1.5;N;244;;;33
Cu-6Ni-1Si-0.5Al;Cu-Ni-Si alloys;92.25;0.5;0;0;0;0;0;0;0.1;0;0;0;0.15;0;0;0;0;6;0;0;0;1;0;0;0;0;0;1253;4;0;Y;673;2;N;243;;;35
Cu-6Ni-1Si-0.5Al;Cu-Ni-Si alloys;92.25;0.5;0;0;0;0;0;0;0.1;0;0;0;0.15;0;0;0;0;6;0;0;0;1;0;0;0;0;0;1253;4;0;Y;673;3;N;244;;;37
Cu-6Ni-1Si-0.5Al;Cu-Ni-Si alloys;92.25;0.5;0;0;0;0;0;0;0.1;0;0;0;0.15;0;0;0;0;6;0;0;0;1;0;0;0;0;0;1253;4;0;Y;673;4;N;241;;;39
Cu-6Ni-1Si-0.5Al;Cu-Ni-Si alloys;92.25;0.5;0;0;0;0;0;0;0.1;0;0;0;0.15;0;0;0;0;6;0;0;0;1;0;0;0;0;0;1253;4;0;Y;673;5;N;234;;;40
Cu-6Ni-1Si-0.5Al;Cu-Ni-Si alloys;92.25;0.5;0;0;0;0;0;0;0.1;0;0;0;0.15;0;0;0;0;6;0;0;0;1;0;0;0;0;0;1253;4;0;Y;673;6;N;231;;;42
Cu-6Ni-1Si-0.5Al;Cu-Ni-Si alloys;92.25;0.5;0;0;0;0;0;0;0.1;0;0;0;0.15;0;0;0;0;6;0;0;0;1;0;0;0;0;0;1253;4;0;Y;673;8;N;217;;;46
Cu-6Ni-1Si-0.5Al;Cu-Ni-Si alloys;92.25;0.5;0;0;0;0;0;0;0.1;0;0;0;0.15;0;0;0;0;6;0;0;0;1;0;0;0;0;0;1253;4;0;Y;723;0.083;N;227;;;27
Cu-6Ni-1Si-0.5Al;Cu-Ni-Si alloys;92.25;0.5;0;0;0;0;0;0;0.1;0;0;0;0.15;0;0;0;0;6;0;0;0;1;0;0;0;0;0;1253;4;0;Y;723;0.25;N;239;;;32
Cu-6Ni-1Si-0.5Al;Cu-Ni-Si alloys;92.25;0.5;0;0;0;0;0;0;0.1;0;0;0;0.15;0;0;0;0;6;0;0;0;1;0;0;0;0;0;1253;4;0;Y;723;0.5;N;248;;;36
Cu-6Ni-1Si-0.5Al;Cu-Ni-Si alloys;92.25;0.5;0;0;0;0;0;0;0.1;0;0;0;0.15;0;0;0;0;6;0;0;0;1;0;0;0;0;0;1253;4;0;Y;723;0.75;N;248;;;38
Cu-6Ni-1Si-0.5Al;Cu-Ni-Si alloys;92.25;0.5;0;0;0;0;0;0;0.1;0;0;0;0.15;0;0;0;0;6;0;0;0;1;0;0;0;0;0;1253;4;0;Y;723;1;N;247;;;39
Cu-6Ni-1Si-0.5Al;Cu-Ni-Si alloys;92.25;0.5;0;0;0;0;0;0;0.1;0;0;0;0.15;0;0;0;0;6;0;0;0;1;0;0;0;0;0;1253;4;0;Y;723;1.5;N;244;;;42
Cu-6Ni-1Si-0.5Al;Cu-Ni-Si alloys;92.25;0.5;0;0;0;0;0;0;0.1;0;0;0;0.15;0;0;0;0;6;0;0;0;1;0;0;0;0;0;1253;4;0;Y;723;2;N;236;;;43
Cu-6Ni-1Si-0.5Al;Cu-Ni-Si alloys;92.25;0.5;0;0;0;0;0;0;0.1;0;0;0;0.15;0;0;0;0;6;0;0;0;1;0;0;0;0;0;1253;4;0;Y;723;3;N;217;;;46
Cu-6Ni-1Si-0.5Al;Cu-Ni-Si alloys;92.25;0.5;0;0;0;0;0;0;0.1;0;0;0;0.15;0;0;0;0;6;0;0;0;1;0;0;0;0;0;1253;4;0;Y;723;4;N;209;;;49
Cu-6Ni-1Si-0.5Al;Cu-Ni-Si alloys;92.25;0.5;0;0;0;0;0;0;0.1;0;0;0;0.15;0;0;0;0;6;0;0;0;1;0;0;0;0;0;1253;4;0;Y;723;5;N;204;;;50
Cu-6Ni-1Si-0.5Al;Cu-Ni-Si alloys;92.25;0.5;0;0;0;0;0;0;0.1;0;0;0;0.15;0;0;0;0;6;0;0;0;1;0;0;0;0;0;1253;4;0;Y;723;6;N;197;;;52
Cu-6Ni-1Si-0.5Al;Cu-Ni-Si alloys;92.25;0.5;0;0;0;0;0;0;0.1;0;0;0;0.15;0;0;0;0;6;0;0;0;1;0;0;0;0;0;1253;4;0;Y;723;8;N;181;;;55
Cu-6Ni-1Si-0.5Al;Cu-Ni-Si alloys;92.25;0.5;0;0;0;0;0;0;0.1;0;0;0;0.15;0;0;0;0;6;0;0;0;1;0;0;0;0;0;1253;4;0;Y;773;0.083;N;247;;;32
Cu-6Ni-1Si-0.5Al;Cu-Ni-Si alloys;92.25;0.5;0;0;0;0;0;0;0.1;0;0;0;0.15;0;0;0;0;6;0;0;0;1;0;0;0;0;0;1253;4;0;Y;773;0.25;N;242;;;38
Cu-6Ni-1Si-0.5Al;Cu-Ni-Si alloys;92.25;0.5;0;0;0;0;0;0;0.1;0;0;0;0.15;0;0;0;0;6;0;0;0;1;0;0;0;0;0;1253;4;0;Y;773;0.5;N;222;;;41
Cu-6Ni-1Si-0.5Al;Cu-Ni-Si alloys;92.25;0.5;0;0;0;0;0;0;0.1;0;0;0;0.15;0;0;0;0;6;0;0;0;1;0;0;0;0;0;1253;4;0;Y;773;0.75;N;211;;;45
Cu-6Ni-1Si-0.5Al;Cu-Ni-Si alloys;92.25;0.5;0;0;0;0;0;0;0.1;0;0;0;0.15;0;0;0;0;6;0;0;0;1;0;0;0;0;0;1253;4;0;Y;773;1;N;197;;;47
Cu-6Ni-1Si-0.5Al;Cu-Ni-Si alloys;92.25;0.5;0;0;0;0;0;0;0.1;0;0;0;0.15;0;0;0;0;6;0;0;0;1;0;0;0;0;0;1253;4;0;Y;773;1.5;N;161;;;51
Cu-6Ni-1Si-0.5Al;Cu-Ni-Si alloys;92.25;0.5;0;0;0;0;0;0;0.1;0;0;0;0.15;0;0;0;0;6;0;0;0;1;0;0;0;0;0;1253;4;0;Y;773;2;N;151;;;53
Cu-6Ni-1Si-0.5Al;Cu-Ni-Si alloys;92.25;0.5;0;0;0;0;0;0;0.1;0;0;0;0.15;0;0;0;0;6;0;0;0;1;0;0;0;0;0;1253;4;0;Y;773;3;N;141;;;55
Cu-6Ni-1Si-0.5Al;Cu-Ni-Si alloys;92.25;0.5;0;0;0;0;0;0;0.1;0;0;0;0.15;0;0;0;0;6;0;0;0;1;0;0;0;0;0;1253;4;0;Y;773;4;N;136;;;55
Cu-6Ni-1Si-0.5Al;Cu-Ni-Si alloys;92.25;0.5;0;0;0;0;0;0;0.1;0;0;0;0.15;0;0;0;0;6;0;0;0;1;0;0;0;0;0;1253;4;0;Y;773;5;N;134;;;56
Cu-6Ni-1Si-0.5Al;Cu-Ni-Si alloys;92.25;0.5;0;0;0;0;0;0;0.1;0;0;0;0.15;0;0;0;0;6;0;0;0;1;0;0;0;0;0;1253;4;0;Y;773;6;N;132;;;57
Cu-6Ni-1Si-0.5Al;Cu-Ni-Si alloys;92.25;0.5;0;0;0;0;0;0;0.1;0;0;0;0.15;0;0;0;0;6;0;0;0;1;0;0;0;0;0;1253;4;0;Y;773;8;N;130;;;56
Cu-6Ni-1Si-0.5Al;Cu-Ni-Si alloys;92.25;0.5;0;0;0;0;0;0;0.1;0;0;0;0.15;0;0;0;0;6;0;0;0;1;0;0;0;0;0;1253;4;50;N;;;Y;251;;;30
Cu-6Ni-1Si-0.5Al;Cu-Ni-Si alloys;92.25;0.5;0;0;0;0;0;0;0.1;0;0;0;0.15;0;0;0;0;6;0;0;0;1;0;0;0;0;0;1253;4;50;Y;673;0.083;Y;255;;;33
Cu-6Ni-1Si-0.5Al;Cu-Ni-Si alloys;92.25;0.5;0;0;0;0;0;0;0.1;0;0;0;0.15;0;0;0;0;6;0;0;0;1;0;0;0;0;0;1253;4;50;Y;673;0.25;Y;259;;;36
Cu-6Ni-1Si-0.5Al;Cu-Ni-Si alloys;92.25;0.5;0;0;0;0;0;0;0.1;0;0;0;0.15;0;0;0;0;6;0;0;0;1;0;0;0;0;0;1253;4;50;Y;673;0.5;Y;253;;;39
Cu-6Ni-1Si-0.5Al;Cu-Ni-Si alloys;92.25;0.5;0;0;0;0;0;0;0.1;0;0;0;0.15;0;0;0;0;6;0;0;0;1;0;0;0;0;0;1253;4;50;Y;673;0.75;Y;252;;;41
Cu-6Ni-1Si-0.5Al;Cu-Ni-Si alloys;92.25;0.5;0;0;0;0;0;0;0.1;0;0;0;0.15;0;0;0;0;6;0;0;0;1;0;0;0;0;0;1253;4;50;Y;673;1;Y;243;;;42
Cu-6Ni-1Si-0.5Al;Cu-Ni-Si alloys;92.25;0.5;0;0;0;0;0;0;0.1;0;0;0;0.15;0;0;0;0;6;0;0;0;1;0;0;0;0;0;1253;4;50;Y;673;1.5;Y;239;;;47
Cu-6Ni-1Si-0.5Al;Cu-Ni-Si alloys;92.25;0.5;0;0;0;0;0;0;0.1;0;0;0;0.15;0;0;0;0;6;0;0;0;1;0;0;0;0;0;1253;4;50;Y;673;2;Y;234;;;49
Cu-6Ni-1Si-0.5Al;Cu-Ni-Si alloys;92.25;0.5;0;0;0;0;0;0;0.1;0;0;0;0.15;0;0;0;0;6;0;0;0;1;0;0;0;0;0;1253;4;50;Y;673;3;Y;224;;;53
Cu-6Ni-1Si-0.5Al;Cu-Ni-Si alloys;92.25;0.5;0;0;0;0;0;0;0.1;0;0;0;0.15;0;0;0;0;6;0;0;0;1;0;0;0;0;0;1253;4;50;Y;673;4;Y;211;;;55
Cu-6Ni-1Si-0.5Al;Cu-Ni-Si alloys;92.25;0.5;0;0;0;0;0;0;0.1;0;0;0;0.15;0;0;0;0;6;0;0;0;1;0;0;0;0;0;1253;4;50;Y;673;5;Y;199;;;57
Cu-6Ni-1Si-0.5Al;Cu-Ni-Si alloys;92.25;0.5;0;0;0;0;0;0;0.1;0;0;0;0.15;0;0;0;0;6;0;0;0;1;0;0;0;0;0;1253;4;50;Y;673;6;Y;198;;;59
