Repository: joseDavid23038/Aprendizado-de-M-quina

File: Tarefas/Dados 3/Cu_alloys_database_2023_06_06.csv (part 3 of 6)
Alloy formula;Alloy class;Cu;Al;Ag;B;Be;Ca;Co;Ce;Cr;Fe;Hf;La;Mg;Mn;Mo;Nb;Nd;Ni;P;Pb;Pr;Si;Sn;Ti;V;Zn;Zr;Tss (K);tss (h);CR reduction (%);Aging;Tag (K);tag (h);Secondary thermo-mechanical process;Hardness (HV);Yield strength (MPa);Ultimate tensile strength (MPa);Electrical conductivity (%IACS)
Cu-6Ni-1Si-0.5Al;Cu-Ni-Si alloys;92.25;0.5;0;0;0;0;0;0;0.1;0;0;0;0.15;0;0;0;0;6;0;0;0;1;0;0;0;0;0;1253;4;50;Y;673;8;Y;187;;;61
Cu-6Ni-1Si-0.5Al;Cu-Ni-Si alloys;92.25;0.5;0;0;0;0;0;0;0.1;0;0;0;0.15;0;0;0;0;6;0;0;0;1;0;0;0;0;0;1253;4;50;Y;723;0.083;Y;244;;;36
Cu-6Ni-1Si-0.5Al;Cu-Ni-Si alloys;92.25;0.5;0;0;0;0;0;0;0.1;0;0;0;0.15;0;0;0;0;6;0;0;0;1;0;0;0;0;0;1253;4;50;Y;723;0.25;Y;235;;;41
Cu-6Ni-1Si-0.5Al;Cu-Ni-Si alloys;92.25;0.5;0;0;0;0;0;0;0.1;0;0;0;0.15;0;0;0;0;6;0;0;0;1;0;0;0;0;0;1253;4;50;Y;723;0.5;Y;229;;;46
Cu-6Ni-1Si-0.5Al;Cu-Ni-Si alloys;92.25;0.5;0;0;0;0;0;0;0.1;0;0;0;0.15;0;0;0;0;6;0;0;0;1;0;0;0;0;0;1253;4;50;Y;723;0.75;Y;216;;;49
Cu-6Ni-1Si-0.5Al;Cu-Ni-Si alloys;92.25;0.5;0;0;0;0;0;0;0.1;0;0;0;0.15;0;0;0;0;6;0;0;0;1;0;0;0;0;0;1253;4;50;Y;723;1;Y;215;;;50
Cu-6Ni-1Si-0.5Al;Cu-Ni-Si alloys;92.25;0.5;0;0;0;0;0;0;0.1;0;0;0;0.15;0;0;0;0;6;0;0;0;1;0;0;0;0;0;1253;4;50;Y;723;1.5;Y;203;;;54
Cu-6Ni-1Si-0.5Al;Cu-Ni-Si alloys;92.25;0.5;0;0;0;0;0;0;0.1;0;0;0;0.15;0;0;0;0;6;0;0;0;1;0;0;0;0;0;1253;4;50;Y;723;2;Y;195;;;56
Cu-6Ni-1Si-0.5Al;Cu-Ni-Si alloys;92.25;0.5;0;0;0;0;0;0;0.1;0;0;0;0.15;0;0;0;0;6;0;0;0;1;0;0;0;0;0;1253;4;50;Y;723;3;Y;180;;;58
Cu-6Ni-1Si-0.5Al;Cu-Ni-Si alloys;92.25;0.5;0;0;0;0;0;0;0.1;0;0;0;0.15;0;0;0;0;6;0;0;0;1;0;0;0;0;0;1253;4;50;Y;723;4;Y;167;;;59
Cu-6Ni-1Si-0.5Al;Cu-Ni-Si alloys;92.25;0.5;0;0;0;0;0;0;0.1;0;0;0;0.15;0;0;0;0;6;0;0;0;1;0;0;0;0;0;1253;4;50;Y;723;5;Y;157;;;59
Cu-6Ni-1Si-0.5Al;Cu-Ni-Si alloys;92.25;0.5;0;0;0;0;0;0;0.1;0;0;0;0.15;0;0;0;0;6;0;0;0;1;0;0;0;0;0;1253;4;50;Y;723;6;Y;151;;;60
Cu-6Ni-1Si-0.5Al;Cu-Ni-Si alloys;92.25;0.5;0;0;0;0;0;0;0.1;0;0;0;0.15;0;0;0;0;6;0;0;0;1;0;0;0;0;0;1253;4;50;Y;723;8;Y;148;;;61
Cu-6Ni-1Si-0.5Al;Cu-Ni-Si alloys;92.25;0.5;0;0;0;0;0;0;0.1;0;0;0;0.15;0;0;0;0;6;0;0;0;1;0;0;0;0;0;1253;4;50;Y;773;0.083;Y;216;;;43
Cu-6Ni-1Si-0.5Al;Cu-Ni-Si alloys;92.25;0.5;0;0;0;0;0;0;0.1;0;0;0;0.15;0;0;0;0;6;0;0;0;1;0;0;0;0;0;1253;4;50;Y;773;0.25;Y;180;;;49
Cu-6Ni-1Si-0.5Al;Cu-Ni-Si alloys;92.25;0.5;0;0;0;0;0;0;0.1;0;0;0;0.15;0;0;0;0;6;0;0;0;1;0;0;0;0;0;1253;4;50;Y;773;0.5;Y;162;;;52
Cu-6Ni-1Si-0.5Al;Cu-Ni-Si alloys;92.25;0.5;0;0;0;0;0;0;0.1;0;0;0;0.15;0;0;0;0;6;0;0;0;1;0;0;0;0;0;1253;4;50;Y;773;0.75;Y;158;;;53
Cu-6Ni-1Si-0.5Al;Cu-Ni-Si alloys;92.25;0.5;0;0;0;0;0;0;0.1;0;0;0;0.15;0;0;0;0;6;0;0;0;1;0;0;0;0;0;1253;4;50;Y;773;1;Y;154;;;54
Cu-6Ni-1Si-0.5Al;Cu-Ni-Si alloys;92.25;0.5;0;0;0;0;0;0;0.1;0;0;0;0.15;0;0;0;0;6;0;0;0;1;0;0;0;0;0;1253;4;50;Y;773;1.5;Y;148;;;55
Cu-6Ni-1Si-0.5Al;Cu-Ni-Si alloys;92.25;0.5;0;0;0;0;0;0;0.1;0;0;0;0.15;0;0;0;0;6;0;0;0;1;0;0;0;0;0;1253;4;50;Y;773;2;Y;149;;;55
Cu-6Ni-1Si-0.5Al;Cu-Ni-Si alloys;92.25;0.5;0;0;0;0;0;0;0.1;0;0;0;0.15;0;0;0;0;6;0;0;0;1;0;0;0;0;0;1253;4;50;Y;773;3;Y;146;;;55
Cu-6Ni-1Si-0.5Al;Cu-Ni-Si alloys;92.25;0.5;0;0;0;0;0;0;0.1;0;0;0;0.15;0;0;0;0;6;0;0;0;1;0;0;0;0;0;1253;4;50;Y;773;4;Y;144;;;56
Cu-6Ni-1Si-0.5Al;Cu-Ni-Si alloys;92.25;0.5;0;0;0;0;0;0;0.1;0;0;0;0.15;0;0;0;0;6;0;0;0;1;0;0;0;0;0;1253;4;50;Y;773;5;Y;143;;;56
Cu-6Ni-1Si-0.5Al;Cu-Ni-Si alloys;92.25;0.5;0;0;0;0;0;0;0.1;0;0;0;0.15;0;0;0;0;6;0;0;0;1;0;0;0;0;0;1253;4;50;Y;773;6;Y;141;;;56
Cu-6Ni-1Si-0.5Al;Cu-Ni-Si alloys;92.25;0.5;0;0;0;0;0;0;0.1;0;0;0;0.15;0;0;0;0;6;0;0;0;1;0;0;0;0;0;1253;4;50;Y;773;8;Y;141;;;56
Cu-6Ni-1Si-0.5Al;Cu-Ni-Si alloys;92.25;0.5;0;0;0;0;0;0;0.1;0;0;0;0.15;0;0;0;0;6;0;0;0;1;0;0;0;0;0;1253;4;50;Y;823;0.083;Y;191;;;42
Cu-6Ni-1Si-0.5Al;Cu-Ni-Si alloys;92.25;0.5;0;0;0;0;0;0;0.1;0;0;0;0.15;0;0;0;0;6;0;0;0;1;0;0;0;0;0;1253;4;50;Y;823;0.25;Y;158;;;46
Cu-6Ni-1Si-0.5Al;Cu-Ni-Si alloys;92.25;0.5;0;0;0;0;0;0;0.1;0;0;0;0.15;0;0;0;0;6;0;0;0;1;0;0;0;0;0;1253;4;50;Y;823;0.5;Y;145;;;48
Cu-6Ni-1Si-0.5Al;Cu-Ni-Si alloys;92.25;0.5;0;0;0;0;0;0;0.1;0;0;0;0.15;0;0;0;0;6;0;0;0;1;0;0;0;0;0;1253;4;50;Y;823;0.75;Y;141;;;48
Cu-6Ni-1Si-0.5Al;Cu-Ni-Si alloys;92.25;0.5;0;0;0;0;0;0;0.1;0;0;0;0.15;0;0;0;0;6;0;0;0;1;0;0;0;0;0;1253;4;50;Y;823;1;Y;140;;;48
Cu-6Ni-1Si-0.5Al;Cu-Ni-Si alloys;92.25;0.5;0;0;0;0;0;0;0.1;0;0;0;0.15;0;0;0;0;6;0;0;0;1;0;0;0;0;0;1253;4;50;Y;823;1.5;Y;137;;;48
Cu-6Ni-1Si-0.5Al;Cu-Ni-Si alloys;92.25;0.5;0;0;0;0;0;0;0.1;0;0;0;0.15;0;0;0;0;6;0;0;0;1;0;0;0;0;0;1253;4;50;Y;823;2;Y;136;;;49
Cu-6Ni-1Si-0.5Al;Cu-Ni-Si alloys;92.25;0.5;0;0;0;0;0;0;0.1;0;0;0;0.15;0;0;0;0;6;0;0;0;1;0;0;0;0;0;1253;4;50;Y;823;3;Y;135;;;49
Cu-6Ni-1Si-0.5Al;Cu-Ni-Si alloys;92.25;0.5;0;0;0;0;0;0;0.1;0;0;0;0.15;0;0;0;0;6;0;0;0;1;0;0;0;0;0;1253;4;50;Y;823;4;Y;133;;;49
Cu-6Ni-1Si-0.5Al;Cu-Ni-Si alloys;92.25;0.5;0;0;0;0;0;0;0.1;0;0;0;0.15;0;0;0;0;6;0;0;0;1;0;0;0;0;0;1253;4;50;Y;823;5;Y;131;;;49
Cu-6Ni-1Si-0.5Al;Cu-Ni-Si alloys;92.25;0.5;0;0;0;0;0;0;0.1;0;0;0;0.15;0;0;0;0;6;0;0;0;1;0;0;0;0;0;1253;4;50;Y;823;6;Y;130;;;50
Cu-6Ni-1Si-0.5Al;Cu-Ni-Si alloys;92.25;0.5;0;0;0;0;0;0;0.1;0;0;0;0.15;0;0;0;0;6;0;0;0;1;0;0;0;0;0;1253;4;50;Y;823;8;Y;130;;;50
Cu-6Ni-1Si-0.5Al;Cu-Ni-Si alloys;92.25;0.5;0;0;0;0;0;0;0.1;0;0;0;0.15;0;0;0;0;6;0;0;0;1;0;0;0;0;0;1253;4;50;N;;;Y;259;;;37
Cu-6Ni-1Si-0.5Al;Cu-Ni-Si alloys;92.25;0.5;0;0;0;0;0;0;0.1;0;0;0;0.15;0;0;0;0;6;0;0;0;1;0;0;0;0;0;1253;4;50;Y;673;0.083;Y;254;;;41
Cu-6Ni-1Si-0.5Al;Cu-Ni-Si alloys;92.25;0.5;0;0;0;0;0;0;0.1;0;0;0;0.15;0;0;0;0;6;0;0;0;1;0;0;0;0;0;1253;4;50;Y;673;0.25;Y;251;;;44
Cu-6Ni-1Si-0.5Al;Cu-Ni-Si alloys;92.25;0.5;0;0;0;0;0;0;0.1;0;0;0;0.15;0;0;0;0;6;0;0;0;1;0;0;0;0;0;1253;4;50;Y;673;0.5;Y;245;;;47
Cu-6Ni-1Si-0.5Al;Cu-Ni-Si alloys;92.25;0.5;0;0;0;0;0;0;0.1;0;0;0;0.15;0;0;0;0;6;0;0;0;1;0;0;0;0;0;1253;4;50;Y;673;0.75;Y;234;;;50
Cu-6Ni-1Si-0.5Al;Cu-Ni-Si alloys;92.25;0.5;0;0;0;0;0;0;0.1;0;0;0;0.15;0;0;0;0;6;0;0;0;1;0;0;0;0;0;1253;4;50;Y;673;1;Y;228;;;51
Cu-6Ni-1Si-0.5Al;Cu-Ni-Si alloys;92.25;0.5;0;0;0;0;0;0;0.1;0;0;0;0.15;0;0;0;0;6;0;0;0;1;0;0;0;0;0;1253;4;50;Y;673;1.5;Y;210;;;54
Cu-6Ni-1Si-0.5Al;Cu-Ni-Si alloys;92.25;0.5;0;0;0;0;0;0;0.1;0;0;0;0.15;0;0;0;0;6;0;0;0;1;0;0;0;0;0;1253;4;50;Y;673;2;Y;200;;;57
Cu-6Ni-1Si-0.5Al;Cu-Ni-Si alloys;92.25;0.5;0;0;0;0;0;0;0.1;0;0;0;0.15;0;0;0;0;6;0;0;0;1;0;0;0;0;0;1253;4;50;Y;673;3;Y;189;;;60
Cu-6Ni-1Si-0.5Al;Cu-Ni-Si alloys;92.25;0.5;0;0;0;0;0;0;0.1;0;0;0;0.15;0;0;0;0;6;0;0;0;1;0;0;0;0;0;1253;4;50;Y;673;4;Y;183;;;61
Cu-6Ni-1Si-0.5Al;Cu-Ni-Si alloys;92.25;0.5;0;0;0;0;0;0;0.1;0;0;0;0.15;0;0;0;0;6;0;0;0;1;0;0;0;0;0;1253;4;50;Y;673;5;Y;175;;;62
Cu-6Ni-1Si-0.5Al;Cu-Ni-Si alloys;92.25;0.5;0;0;0;0;0;0;0.1;0;0;0;0.15;0;0;0;0;6;0;0;0;1;0;0;0;0;0;1253;4;50;Y;673;6;Y;168;;;62
Cu-6Ni-1Si-0.5Al;Cu-Ni-Si alloys;92.25;0.5;0;0;0;0;0;0;0.1;0;0;0;0.15;0;0;0;0;6;0;0;0;1;0;0;0;0;0;1253;4;50;Y;673;8;Y;166;;;64
Cu-6Ni-1Si-0.5Al;Cu-Ni-Si alloys;92.25;0.5;0;0;0;0;0;0;0.1;0;0;0;0.15;0;0;0;0;6;0;0;0;1;0;0;0;0;0;1253;4;50;Y;723;0.083;Y;240;;;43
Cu-6Ni-1Si-0.5Al;Cu-Ni-Si alloys;92.25;0.5;0;0;0;0;0;0;0.1;0;0;0;0.15;0;0;0;0;6;0;0;0;1;0;0;0;0;0;1253;4;50;Y;723;0.25;Y;218;;;48
Cu-6Ni-1Si-0.5Al;Cu-Ni-Si alloys;92.25;0.5;0;0;0;0;0;0;0.1;0;0;0;0.15;0;0;0;0;6;0;0;0;1;0;0;0;0;0;1253;4;50;Y;723;0.5;Y;196;;;52
Cu-6Ni-1Si-0.5Al;Cu-Ni-Si alloys;92.25;0.5;0;0;0;0;0;0;0.1;0;0;0;0.15;0;0;0;0;6;0;0;0;1;0;0;0;0;0;1253;4;50;Y;723;0.75;Y;188;;;55
Cu-6Ni-1Si-0.5Al;Cu-Ni-Si alloys;92.25;0.5;0;0;0;0;0;0;0.1;0;0;0;0.15;0;0;0;0;6;0;0;0;1;0;0;0;0;0;1253;4;50;Y;723;1;Y;182;;;56
Cu-6Ni-1Si-0.5Al;Cu-Ni-Si alloys;92.25;0.5;0;0;0;0;0;0;0.1;0;0;0;0.15;0;0;0;0;6;0;0;0;1;0;0;0;0;0;1253;4;50;Y;723;1.5;Y;173;;;58
Cu-6Ni-1Si-0.5Al;Cu-Ni-Si alloys;92.25;0.5;0;0;0;0;0;0;0.1;0;0;0;0.15;0;0;0;0;6;0;0;0;1;0;0;0;0;0;1253;4;50;Y;723;2;Y;169;;;59
Cu-6Ni-1Si-0.5Al;Cu-Ni-Si alloys;92.25;0.5;0;0;0;0;0;0;0.1;0;0;0;0.15;0;0;0;0;6;0;0;0;1;0;0;0;0;0;1253;4;50;Y;723;3;Y;160;;;60
Cu-6Ni-1Si-0.5Al;Cu-Ni-Si alloys;92.25;0.5;0;0;0;0;0;0;0.1;0;0;0;0.15;0;0;0;0;6;0;0;0;1;0;0;0;0;0;1253;4;50;Y;723;4;Y;156;;;61
Cu-6Ni-1Si-0.5Al;Cu-Ni-Si alloys;92.25;0.5;0;0;0;0;0;0;0.1;0;0;0;0.15;0;0;0;0;6;0;0;0;1;0;0;0;0;0;1253;4;50;Y;723;5;Y;153;;;60
Cu-6Ni-1Si-0.5Al;Cu-Ni-Si alloys;92.25;0.5;0;0;0;0;0;0;0.1;0;0;0;0.15;0;0;0;0;6;0;0;0;1;0;0;0;0;0;1253;4;50;Y;723;6;Y;150;;;61
Cu-6Ni-1Si-0.5Al;Cu-Ni-Si alloys;92.25;0.5;0;0;0;0;0;0;0.1;0;0;0;0.15;0;0;0;0;6;0;0;0;1;0;0;0;0;0;1253;4;50;Y;723;8;Y;148;;;62
Cu-6Ni-1Si-0.5Al;Cu-Ni-Si alloys;92.25;0.5;0;0;0;0;0;0;0.1;0;0;0;0.15;0;0;0;0;6;0;0;0;1;0;0;0;0;0;1253;4;50;Y;773;0.083;Y;205;;;46
Cu-6Ni-1Si-0.5Al;Cu-Ni-Si alloys;92.25;0.5;0;0;0;0;0;0;0.1;0;0;0;0.15;0;0;0;0;6;0;0;0;1;0;0;0;0;0;1253;4;50;Y;773;0.25;Y;180;;;52
Cu-6Ni-1Si-0.5Al;Cu-Ni-Si alloys;92.25;0.5;0;0;0;0;0;0;0.1;0;0;0;0.15;0;0;0;0;6;0;0;0;1;0;0;0;0;0;1253;4;50;Y;773;0.5;Y;161;;;53
Cu-6Ni-1Si-0.5Al;Cu-Ni-Si alloys;92.25;0.5;0;0;0;0;0;0;0.1;0;0;0;0.15;0;0;0;0;6;0;0;0;1;0;0;0;0;0;1253;4;50;Y;773;0.75;Y;155;;;54
Cu-6Ni-1Si-0.5Al;Cu-Ni-Si alloys;92.25;0.5;0;0;0;0;0;0;0.1;0;0;0;0.15;0;0;0;0;6;0;0;0;1;0;0;0;0;0;1253;4;50;Y;773;1;Y;150;;;54
Cu-6Ni-1Si-0.5Al;Cu-Ni-Si alloys;92.25;0.5;0;0;0;0;0;0;0.1;0;0;0;0.15;0;0;0;0;6;0;0;0;1;0;0;0;0;0;1253;4;50;Y;773;1.5;Y;147;;;56
Cu-6Ni-1Si-0.5Al;Cu-Ni-Si alloys;92.25;0.5;0;0;0;0;0;0;0.1;0;0;0;0.15;0;0;0;0;6;0;0;0;1;0;0;0;0;0;1253;4;50;Y;773;2;Y;145;;;56
Cu-6Ni-1Si-0.5Al;Cu-Ni-Si alloys;92.25;0.5;0;0;0;0;0;0;0.1;0;0;0;0.15;0;0;0;0;6;0;0;0;1;0;0;0;0;0;1253;4;50;Y;773;3;Y;144;;;56
Cu-6Ni-1Si-0.5Al;Cu-Ni-Si alloys;92.25;0.5;0;0;0;0;0;0;0.1;0;0;0;0.15;0;0;0;0;6;0;0;0;1;0;0;0;0;0;1253;4;50;Y;773;4;Y;141;;;56
Cu-6Ni-1Si-0.5Al;Cu-Ni-Si alloys;92.25;0.5;0;0;0;0;0;0;0.1;0;0;0;0.15;0;0;0;0;6;0;0;0;1;0;0;0;0;0;1253;4;50;Y;773;5;Y;140;;;57
Cu-6Ni-1Si-0.5Al;Cu-Ni-Si alloys;92.25;0.5;0;0;0;0;0;0;0.1;0;0;0;0.15;0;0;0;0;6;0;0;0;1;0;0;0;0;0;1253;4;50;Y;773;6;Y;141;;;56
Cu-6Ni-1Si-0.5Al;Cu-Ni-Si alloys;92.25;0.5;0;0;0;0;0;0;0.1;0;0;0;0.15;0;0;0;0;6;0;0;0;1;0;0;0;0;0;1253;4;50;Y;773;8;Y;140;;;57
Cu-6Ni-1Si-0.5Al;Cu-Ni-Si alloys;92.25;0.5;0;0;0;0;0;0;0.1;0;0;0;0.15;0;0;0;0;6;0;0;0;1;0;0;0;0;0;1253;4;50;Y;823;0.083;Y;169;;;44
Cu-6Ni-1Si-0.5Al;Cu-Ni-Si alloys;92.25;0.5;0;0;0;0;0;0;0.1;0;0;0;0.15;0;0;0;0;6;0;0;0;1;0;0;0;0;0;1253;4;50;Y;823;0.25;Y;151;;;47
Cu-6Ni-1Si-0.5Al;Cu-Ni-Si alloys;92.25;0.5;0;0;0;0;0;0;0.1;0;0;0;0.15;0;0;0;0;6;0;0;0;1;0;0;0;0;0;1253;4;50;Y;823;0.5;Y;144;;;48
Cu-6Ni-1Si-0.5Al;Cu-Ni-Si alloys;92.25;0.5;0;0;0;0;0;0;0.1;0;0;0;0.15;0;0;0;0;6;0;0;0;1;0;0;0;0;0;1253;4;50;Y;823;0.75;Y;143;;;48
Cu-6Ni-1Si-0.5Al;Cu-Ni-Si alloys;92.25;0.5;0;0;0;0;0;0;0.1;0;0;0;0.15;0;0;0;0;6;0;0;0;1;0;0;0;0;0;1253;4;50;Y;823;1;Y;140;;;49
Cu-6Ni-1Si-0.5Al;Cu-Ni-Si alloys;92.25;0.5;0;0;0;0;0;0;0.1;0;0;0;0.15;0;0;0;0;6;0;0;0;1;0;0;0;0;0;1253;4;50;Y;823;1.5;Y;139;;;49
Cu-6Ni-1Si-0.5Al;Cu-Ni-Si alloys;92.25;0.5;0;0;0;0;0;0;0.1;0;0;0;0.15;0;0;0;0;6;0;0;0;1;0;0;0;0;0;1253;4;50;Y;823;2;Y;137;;;49
Cu-6Ni-1Si-0.5Al;Cu-Ni-Si alloys;92.25;0.5;0;0;0;0;0;0;0.1;0;0;0;0.15;0;0;0;0;6;0;0;0;1;0;0;0;0;0;1253;4;50;Y;823;3;Y;136;;;50
Cu-6Ni-1Si-0.5Al;Cu-Ni-Si alloys;92.25;0.5;0;0;0;0;0;0;0.1;0;0;0;0.15;0;0;0;0;6;0;0;0;1;0;0;0;0;0;1253;4;50;Y;823;4;Y;132;;;50
Cu-6Ni-1Si-0.5Al;Cu-Ni-Si alloys;92.25;0.5;0;0;0;0;0;0;0.1;0;0;0;0.15;0;0;0;0;6;0;0;0;1;0;0;0;0;0;1253;4;50;Y;823;5;Y;132;;;50
Cu-6Ni-1Si-0.5Al;Cu-Ni-Si alloys;92.25;0.5;0;0;0;0;0;0;0.1;0;0;0;0.15;0;0;0;0;6;0;0;0;1;0;0;0;0;0;1253;4;50;Y;823;6;Y;131;;;51
Cu-6Ni-1Si-0.5Al;Cu-Ni-Si alloys;92.25;0.5;0;0;0;0;0;0;0.1;0;0;0;0.15;0;0;0;0;6;0;0;0;1;0;0;0;0;0;1253;4;50;Y;823;8;Y;127;;;51
Cu-6Ni-1Si-0.5Al;Cu-Ni-Si alloys;92.25;0.5;0;0;0;0;0;0;0.1;0;0;0;0.15;0;0;0;0;6;0;0;0;1;0;0;0;0;0;1253;4;50;N;;;Y;232;;;44
Cu-6Ni-1Si-0.5Al;Cu-Ni-Si alloys;92.25;0.5;0;0;0;0;0;0;0.1;0;0;0;0.15;0;0;0;0;6;0;0;0;1;0;0;0;0;0;1253;4;50;Y;673;0.083;Y;226;;;47
Cu-6Ni-1Si-0.5Al;Cu-Ni-Si alloys;92.25;0.5;0;0;0;0;0;0;0.1;0;0;0;0.15;0;0;0;0;6;0;0;0;1;0;0;0;0;0;1253;4;50;Y;673;0.25;Y;225;;;48
Cu-6Ni-1Si-0.5Al;Cu-Ni-Si alloys;92.25;0.5;0;0;0;0;0;0;0.1;0;0;0;0.15;0;0;0;0;6;0;0;0;1;0;0;0;0;0;1253;4;50;Y;673;0.5;Y;220;;;50
Cu-6Ni-1Si-0.5Al;Cu-Ni-Si alloys;92.25;0.5;0;0;0;0;0;0;0.1;0;0;0;0.15;0;0;0;0;6;0;0;0;1;0;0;0;0;0;1253;4;50;Y;673;0.75;Y;218;;;50
Cu-6Ni-1Si-0.5Al;Cu-Ni-Si alloys;92.25;0.5;0;0;0;0;0;0;0.1;0;0;0;0.15;0;0;0;0;6;0;0;0;1;0;0;0;0;0;1253;4;50;Y;673;1;Y;218;;;52
Cu-6Ni-1Si-0.5Al;Cu-Ni-Si alloys;92.25;0.5;0;0;0;0;0;0;0.1;0;0;0;0.15;0;0;0;0;6;0;0;0;1;0;0;0;0;0;1253;4;50;Y;673;1.5;Y;214;;;54
Cu-6Ni-1Si-0.5Al;Cu-Ni-Si alloys;92.25;0.5;0;0;0;0;0;0;0.1;0;0;0;0.15;0;0;0;0;6;0;0;0;1;0;0;0;0;0;1253;4;50;Y;673;2;Y;214;;;55
Cu-6Ni-1Si-0.5Al;Cu-Ni-Si alloys;92.25;0.5;0;0;0;0;0;0;0.1;0;0;0;0.15;0;0;0;0;6;0;0;0;1;0;0;0;0;0;1253;4;50;Y;673;3;Y;211;;;57
Cu-6Ni-1Si-0.5Al;Cu-Ni-Si alloys;92.25;0.5;0;0;0;0;0;0;0.1;0;0;0;0.15;0;0;0;0;6;0;0;0;1;0;0;0;0;0;1253;4;50;Y;673;4;Y;206;;;58
Cu-6Ni-1Si-0.5Al;Cu-Ni-Si alloys;92.25;0.5;0;0;0;0;0;0;0.1;0;0;0;0.15;0;0;0;0;6;0;0;0;1;0;0;0;0;0;1253;4;50;Y;673;5;Y;202;;;59
Cu-6Ni-1Si-0.5Al;Cu-Ni-Si alloys;92.25;0.5;0;0;0;0;0;0;0.1;0;0;0;0.15;0;0;0;0;6;0;0;0;1;0;0;0;0;0;1253;4;50;Y;673;6;Y;195;;;61
Cu-6Ni-1Si-0.5Al;Cu-Ni-Si alloys;92.25;0.5;0;0;0;0;0;0;0.1;0;0;0;0.15;0;0;0;0;6;0;0;0;1;0;0;0;0;0;1253;4;50;Y;673;8;Y;184;;;63
Cu-6Ni-1Si-0.5Al;Cu-Ni-Si alloys;92.25;0.5;0;0;0;0;0;0;0.1;0;0;0;0.15;0;0;0;0;6;0;0;0;1;0;0;0;0;0;1253;4;50;Y;723;0.083;Y;220;;;49
Cu-6Ni-1Si-0.5Al;Cu-Ni-Si alloys;92.25;0.5;0;0;0;0;0;0;0.1;0;0;0;0.15;0;0;0;0;6;0;0;0;1;0;0;0;0;0;1253;4;50;Y;723;0.25;Y;210;;;51
Cu-6Ni-1Si-0.5Al;Cu-Ni-Si alloys;92.25;0.5;0;0;0;0;0;0;0.1;0;0;0;0.15;0;0;0;0;6;0;0;0;1;0;0;0;0;0;1253;4;50;Y;723;0.5;Y;201;;;52
Cu-6Ni-1Si-0.5Al;Cu-Ni-Si alloys;92.25;0.5;0;0;0;0;0;0;0.1;0;0;0;0.15;0;0;0;0;6;0;0;0;1;0;0;0;0;0;1253;4;50;Y;723;0.75;Y;200;;;54
Cu-6Ni-1Si-0.5Al;Cu-Ni-Si alloys;92.25;0.5;0;0;0;0;0;0;0.1;0;0;0;0.15;0;0;0;0;6;0;0;0;1;0;0;0;0;0;1253;4;50;Y;723;1;Y;196;;;55
Cu-6Ni-1Si-0.5Al;Cu-Ni-Si alloys;92.25;0.5;0;0;0;0;0;0;0.1;0;0;0;0.15;0;0;0;0;6;0;0;0;1;0;0;0;0;0;1253;4;50;Y;723;1.5;Y;189;;;58
Cu-6Ni-1Si-0.5Al;Cu-Ni-Si alloys;92.25;0.5;0;0;0;0;0;0;0.1;0;0;0;0.15;0;0;0;0;6;0;0;0;1;0;0;0;0;0;1253;4;50;Y;723;2;Y;179;;;59
Cu-6Ni-1Si-0.5Al;Cu-Ni-Si alloys;92.25;0.5;0;0;0;0;0;0;0.1;0;0;0;0.15;0;0;0;0;6;0;0;0;1;0;0;0;0;0;1253;4;50;Y;723;3;Y;169;;;61
Cu-6Ni-1Si-0.5Al;Cu-Ni-Si alloys;92.25;0.5;0;0;0;0;0;0;0.1;0;0;0;0.15;0;0;0;0;6;0;0;0;1;0;0;0;0;0;1253;4;50;Y;723;4;Y;163;;;61
Cu-6Ni-1Si-0.5Al;Cu-Ni-Si alloys;92.25;0.5;0;0;0;0;0;0;0.1;0;0;0;0.15;0;0;0;0;6;0;0;0;1;0;0;0;0;0;1253;4;50;Y;723;5;Y;154;;;62
Cu-6Ni-1Si-0.5Al;Cu-Ni-Si alloys;92.25;0.5;0;0;0;0;0;0;0.1;0;0;0;0.15;0;0;0;0;6;0;0;0;1;0;0;0;0;0;1253;4;50;Y;723;6;Y;149;;;62
Cu-6Ni-1Si-0.5Al;Cu-Ni-Si alloys;92.25;0.5;0;0;0;0;0;0;0.1;0;0;0;0.15;0;0;0;0;6;0;0;0;1;0;0;0;0;0;1253;4;50;Y;723;8;Y;145;;;63
Cu-6Ni-1Si-0.5Al;Cu-Ni-Si alloys;92.25;0.5;0;0;0;0;0;0;0.1;0;0;0;0.15;0;0;0;0;6;0;0;0;1;0;0;0;0;0;1253;4;50;Y;773;0.083;Y;196;;;52
Cu-6Ni-1Si-0.5Al;Cu-Ni-Si alloys;92.25;0.5;0;0;0;0;0;0;0.1;0;0;0;0.15;0;0;0;0;6;0;0;0;1;0;0;0;0;0;1253;4;50;Y;773;0.25;Y;191;;;55
Cu-6Ni-1Si-0.5Al;Cu-Ni-Si alloys;92.25;0.5;0;0;0;0;0;0;0.1;0;0;0;0.15;0;0;0;0;6;0;0;0;1;0;0;0;0;0;1253;4;50;Y;773;0.5;Y;176;;;55
Cu-6Ni-1Si-0.5Al;Cu-Ni-Si alloys;92.25;0.5;0;0;0;0;0;0;0.1;0;0;0;0.15;0;0;0;0;6;0;0;0;1;0;0;0;0;0;1253;4;50;Y;773;0.75;Y;166;;;55
Cu-6Ni-1Si-0.5Al;Cu-Ni-Si alloys;92.25;0.5;0;0;0;0;0;0;0.1;0;0;0;0.15;0;0;0;0;6;0;0;0;1;0;0;0;0;0;1253;4;50;Y;773;1;Y;157;;;56
Cu-6Ni-1Si-0.5Al;Cu-Ni-Si alloys;92.25;0.5;0;0;0;0;0;0;0.1;0;0;0;0.15;0;0;0;0;6;0;0;0;1;0;0;0;0;0;1253;4;50;Y;773;1.5;Y;146;;;57
Cu-6Ni-1Si-0.5Al;Cu-Ni-Si alloys;92.25;0.5;0;0;0;0;0;0;0.1;0;0;0;0.15;0;0;0;0;6;0;0;0;1;0;0;0;0;0;1253;4;50;Y;773;2;Y;140;;;57
Cu-6Ni-1Si-0.5Al;Cu-Ni-Si alloys;92.25;0.5;0;0;0;0;0;0;0.1;0;0;0;0.15;0;0;0;0;6;0;0;0;1;0;0;0;0;0;1253;4;50;Y;773;3;Y;137;;;57
Cu-6Ni-1Si-0.5Al;Cu-Ni-Si alloys;92.25;0.5;0;0;0;0;0;0;0.1;0;0;0;0.15;0;0;0;0;6;0;0;0;1;0;0;0;0;0;1253;4;50;Y;773;4;Y;136;;;57
Cu-6Ni-1Si-0.5Al;Cu-Ni-Si alloys;92.25;0.5;0;0;0;0;0;0;0.1;0;0;0;0.15;0;0;0;0;6;0;0;0;1;0;0;0;0;0;1253;4;50;Y;773;5;Y;134;;;57
Cu-6Ni-1Si-0.5Al;Cu-Ni-Si alloys;92.25;0.5;0;0;0;0;0;0;0.1;0;0;0;0.15;0;0;0;0;6;0;0;0;1;0;0;0;0;0;1253;4;50;Y;773;6;Y;133;;;57
Cu-6Ni-1Si-0.5Al;Cu-Ni-Si alloys;92.25;0.5;0;0;0;0;0;0;0.1;0;0;0;0.15;0;0;0;0;6;0;0;0;1;0;0;0;0;0;1253;4;50;Y;773;8;Y;135;;;56
Cu-6Ni-1Si-0.5Al;Cu-Ni-Si alloys;92.25;0.5;0;0;0;0;0;0;0.1;0;0;0;0.15;0;0;0;0;6;0;0;0;1;0;0;0;0;0;1253;4;50;Y;823;0.083;Y;155;;;48
Cu-6Ni-1Si-0.5Al;Cu-Ni-Si alloys;92.25;0.5;0;0;0;0;0;0;0.1;0;0;0;0.15;0;0;0;0;6;0;0;0;1;0;0;0;0;0;1253;4;50;Y;823;0.25;Y;141;;;49
Cu-6Ni-1Si-0.5Al;Cu-Ni-Si alloys;92.25;0.5;0;0;0;0;0;0;0.1;0;0;0;0.15;0;0;0;0;6;0;0;0;1;0;0;0;0;0;1253;4;50;Y;823;0.5;Y;135;;;49
Cu-6Ni-1Si-0.5Al;Cu-Ni-Si alloys;92.25;0.5;0;0;0;0;0;0;0.1;0;0;0;0.15;0;0;0;0;6;0;0;0;1;0;0;0;0;0;1253;4;50;Y;823;0.75;Y;132;;;49
Cu-6Ni-1Si-0.5Al;Cu-Ni-Si alloys;92.25;0.5;0;0;0;0;0;0;0.1;0;0;0;0.15;0;0;0;0;6;0;0;0;1;0;0;0;0;0;1253;4;50;Y;823;1;Y;131;;;49
Cu-6Ni-1Si-0.5Al;Cu-Ni-Si alloys;92.25;0.5;0;0;0;0;0;0;0.1;0;0;0;0.15;0;0;0;0;6;0;0;0;1;0;0;0;0;0;1253;4;50;Y;823;1.5;Y;130;;;49
Cu-6Ni-1Si-0.5Al;Cu-Ni-Si alloys;92.25;0.5;0;0;0;0;0;0;0.1;0;0;0;0.15;0;0;0;0;6;0;0;0;1;0;0;0;0;0;1253;4;50;Y;823;2;Y;129;;;49
Cu-6Ni-1Si-0.5Al;Cu-Ni-Si alloys;92.25;0.5;0;0;0;0;0;0;0.1;0;0;0;0.15;0;0;0;0;6;0;0;0;1;0;0;0;0;0;1253;4;50;Y;823;3;Y;127;;;49
Cu-6Ni-1Si-0.5Al;Cu-Ni-Si alloys;92.25;0.5;0;0;0;0;0;0;0.1;0;0;0;0.15;0;0;0;0;6;0;0;0;1;0;0;0;0;0;1253;4;50;Y;823;4;Y;128;;;49
Cu-6Ni-1Si-0.5Al;Cu-Ni-Si alloys;92.25;0.5;0;0;0;0;0;0;0.1;0;0;0;0.15;0;0;0;0;6;0;0;0;1;0;0;0;0;0;1253;4;50;Y;823;5;Y;127;;;49
Cu-6Ni-1Si-0.5Al;Cu-Ni-Si alloys;92.25;0.5;0;0;0;0;0;0;0.1;0;0;0;0.15;0;0;0;0;6;0;0;0;1;0;0;0;0;0;1253;4;50;Y;823;6;Y;125;;;50
Cu-6Ni-1Si-0.5Al;Cu-Ni-Si alloys;92.25;0.5;0;0;0;0;0;0;0.1;0;0;0;0.15;0;0;0;0;6;0;0;0;1;0;0;0;0;0;1253;4;50;Y;823;8;Y;124;;;50
Cu-6Ni-1Si-0.5Al;Cu-Ni-Si alloys;92.25;0.5;0;0;0;0;0;0;0.1;0;0;0;0.15;0;0;0;0;6;0;0;0;1;0;0;0;0;0;1253;4;50;N;;;Y;319;;;24
Cu-6Ni-1Si-0.5Al;Cu-Ni-Si alloys;92.25;0.5;0;0;0;0;0;0;0.1;0;0;0;0.15;0;0;0;0;6;0;0;0;1;0;0;0;0;0;1253;4;50;Y;673;0.083;Y;346;;;26
Cu-6Ni-1Si-0.5Al;Cu-Ni-Si alloys;92.25;0.5;0;0;0;0;0;0;0.1;0;0;0;0.15;0;0;0;0;6;0;0;0;1;0;0;0;0;0;1253;4;50;Y;673;0.25;Y;348;;;26
Cu-6Ni-1Si-0.5Al;Cu-Ni-Si alloys;92.25;0.5;0;0;0;0;0;0;0.1;0;0;0;0.15;0;0;0;0;6;0;0;0;1;0;0;0;0;0;1253;4;50;Y;673;0.5;Y;344;;;27
Cu-6Ni-1Si-0.5Al;Cu-Ni-Si alloys;92.25;0.5;0;0;0;0;0;0;0.1;0;0;0;0.15;0;0;0;0;6;0;0;0;1;0;0;0;0;0;1253;4;50;Y;673;0.75;Y;345;;;27
Cu-6Ni-1Si-0.5Al;Cu-Ni-Si alloys;92.25;0.5;0;0;0;0;0;0;0.1;0;0;0;0.15;0;0;0;0;6;0;0;0;1;0;0;0;0;0;1253;4;50;Y;673;1;Y;343;;;27
Cu-6Ni-1Si-0.5Al;Cu-Ni-Si alloys;92.25;0.5;0;0;0;0;0;0;0.1;0;0;0;0.15;0;0;0;0;6;0;0;0;1;0;0;0;0;0;1253;4;50;Y;673;1.5;Y;339;;;28
Cu-6Ni-1Si-0.5Al;Cu-Ni-Si alloys;92.25;0.5;0;0;0;0;0;0;0.1;0;0;0;0.15;0;0;0;0;6;0;0;0;1;0;0;0;0;0;1253;4;50;Y;673;2;Y;336;;;28
Cu-6Ni-1Si-0.5Al;Cu-Ni-Si alloys;92.25;0.5;0;0;0;0;0;0;0.1;0;0;0;0.15;0;0;0;0;6;0;0;0;1;0;0;0;0;0;1253;4;50;Y;673;3;Y;336;;;29
Cu-6Ni-1Si-0.5Al;Cu-Ni-Si alloys;92.25;0.5;0;0;0;0;0;0;0.1;0;0;0;0.15;0;0;0;0;6;0;0;0;1;0;0;0;0;0;1253;4;50;Y;673;4;Y;332;;;30
Cu-6Ni-1Si-0.5Al;Cu-Ni-Si alloys;92.25;0.5;0;0;0;0;0;0;0.1;0;0;0;0.15;0;0;0;0;6;0;0;0;1;0;0;0;0;0;1253;4;50;Y;673;5;Y;329;;;30
Cu-6Ni-1Si-0.5Al;Cu-Ni-Si alloys;92.25;0.5;0;0;0;0;0;0;0.1;0;0;0;0.15;0;0;0;0;6;0;0;0;1;0;0;0;0;0;1253;4;50;Y;673;6;Y;323;;;30
Cu-6Ni-1Si-0.5Al;Cu-Ni-Si alloys;92.25;0.5;0;0;0;0;0;0;0.1;0;0;0;0.15;0;0;0;0;6;0;0;0;1;0;0;0;0;0;1253;4;50;Y;673;8;Y;320;;;32
Cu-6Ni-1Si-0.5Al;Cu-Ni-Si alloys;92.25;0.5;0;0;0;0;0;0;0.1;0;0;0;0.15;0;0;0;0;6;0;0;0;1;0;0;0;0;0;1253;4;50;Y;723;0.083;Y;336;;;26
Cu-6Ni-1Si-0.5Al;Cu-Ni-Si alloys;92.25;0.5;0;0;0;0;0;0;0.1;0;0;0;0.15;0;0;0;0;6;0;0;0;1;0;0;0;0;0;1253;4;50;Y;723;0.25;Y;330;;;27
Cu-6Ni-1Si-0.5Al;Cu-Ni-Si alloys;92.25;0.5;0;0;0;0;0;0;0.1;0;0;0;0.15;0;0;0;0;6;0;0;0;1;0;0;0;0;0;1253;4;50;Y;723;0.5;Y;321;;;29
Cu-6Ni-1Si-0.5Al;Cu-Ni-Si alloys;92.25;0.5;0;0;0;0;0;0;0.1;0;0;0;0.15;0;0;0;0;6;0;0;0;1;0;0;0;0;0;1253;4;50;Y;723;0.75;Y;318;;;30
Cu-6Ni-1Si-0.5Al;Cu-Ni-Si alloys;92.25;0.5;0;0;0;0;0;0;0.1;0;0;0;0.15;0;0;0;0;6;0;0;0;1;0;0;0;0;0;1253;4;50;Y;723;1;Y;312;;;30
Cu-6Ni-1Si-0.5Al;Cu-Ni-Si alloys;92.25;0.5;0;0;0;0;0;0;0.1;0;0;0;0.15;0;0;0;0;6;0;0;0;1;0;0;0;0;0;1253;4;50;Y;723;1.5;Y;309;;;31
Cu-6Ni-1Si-0.5Al;Cu-Ni-Si alloys;92.25;0.5;0;0;0;0;0;0;0.1;0;0;0;0.15;0;0;0;0;6;0;0;0;1;0;0;0;0;0;1253;4;50;Y;723;2;Y;302;;;32
Cu-6Ni-1Si-0.5Al;Cu-Ni-Si alloys;92.25;0.5;0;0;0;0;0;0;0.1;0;0;0;0.15;0;0;0;0;6;0;0;0;1;0;0;0;0;0;1253;4;50;Y;723;3;Y;292;;;33
Cu-6Ni-1Si-0.5Al;Cu-Ni-Si alloys;92.25;0.5;0;0;0;0;0;0;0.1;0;0;0;0.15;0;0;0;0;6;0;0;0;1;0;0;0;0;0;1253;4;50;Y;723;4;Y;284;;;34
Cu-6Ni-1Si-0.5Al;Cu-Ni-Si alloys;92.25;0.5;0;0;0;0;0;0;0.1;0;0;0;0.15;0;0;0;0;6;0;0;0;1;0;0;0;0;0;1253;4;50;Y;723;5;Y;271;;;35
Cu-6Ni-1Si-0.5Al;Cu-Ni-Si alloys;92.25;0.5;0;0;0;0;0;0;0.1;0;0;0;0.15;0;0;0;0;6;0;0;0;1;0;0;0;0;0;1253;4;50;Y;723;6;Y;264;;;36
Cu-6Ni-1Si-0.5Al;Cu-Ni-Si alloys;92.25;0.5;0;0;0;0;0;0;0.1;0;0;0;0.15;0;0;0;0;6;0;0;0;1;0;0;0;0;0;1253;4;50;Y;723;8;Y;256;;;37
Cu-6Ni-1Si-0.5Al;Cu-Ni-Si alloys;92.25;0.5;0;0;0;0;0;0;0.1;0;0;0;0.15;0;0;0;0;6;0;0;0;1;0;0;0;0;0;1253;4;50;Y;773;0.083;Y;320;;;25
Cu-6Ni-1Si-0.5Al;Cu-Ni-Si alloys;92.25;0.5;0;0;0;0;0;0;0.1;0;0;0;0.15;0;0;0;0;6;0;0;0;1;0;0;0;0;0;1253;4;50;Y;773;0.25;Y;304;;;27
Cu-6Ni-1Si-0.5Al;Cu-Ni-Si alloys;92.25;0.5;0;0;0;0;0;0;0.1;0;0;0;0.15;0;0;0;0;6;0;0;0;1;0;0;0;0;0;1253;4;50;Y;773;0.5;Y;288;;;29
Cu-6Ni-1Si-0.5Al;Cu-Ni-Si alloys;92.25;0.5;0;0;0;0;0;0;0.1;0;0;0;0.15;0;0;0;0;6;0;0;0;1;0;0;0;0;0;1253;4;50;Y;773;0.75;Y;272;;;30
Cu-6Ni-1Si-0.5Al;Cu-Ni-Si alloys;92.25;0.5;0;0;0;0;0;0;0.1;0;0;0;0.15;0;0;0;0;6;0;0;0;1;0;0;0;0;0;1253;4;50;Y;773;1;Y;267;;;31
Cu-6Ni-1Si-0.5Al;Cu-Ni-Si alloys;92.25;0.5;0;0;0;0;0;0;0.1;0;0;0;0.15;0;0;0;0;6;0;0;0;1;0;0;0;0;0;1253;4;50;Y;773;1.5;Y;253;;;33
Cu-6Ni-1Si-0.5Al;Cu-Ni-Si alloys;92.25;0.5;0;0;0;0;0;0;0.1;0;0;0;0.15;0;0;0;0;6;0;0;0;1;0;0;0;0;0;1253;4;50;Y;773;2;Y;242;;;33
Cu-6Ni-1Si-0.5Al;Cu-Ni-Si alloys;92.25;0.5;0;0;0;0;0;0;0.1;0;0;0;0.15;0;0;0;0;6;0;0;0;1;0;0;0;0;0;1253;4;50;Y;773;3;Y;231;;;34
Cu-6Ni-1Si-0.5Al;Cu-Ni-Si alloys;92.25;0.5;0;0;0;0;0;0;0.1;0;0;0;0.15;0;0;0;0;6;0;0;0;1;0;0;0;0;0;1253;4;50;Y;773;4;Y;215;;;36
Cu-6Ni-1Si-0.5Al;Cu-Ni-Si alloys;92.25;0.5;0;0;0;0;0;0;0.1;0;0;0;0.15;0;0;0;0;6;0;0;0;1;0;0;0;0;0;1253;4;50;Y;773;5;Y;200;;;37
Cu-6Ni-1Si-0.5Al;Cu-Ni-Si alloys;92.25;0.5;0;0;0;0;0;0;0.1;0;0;0;0.15;0;0;0;0;6;0;0;0;1;0;0;0;0;0;1253;4;50;Y;773;6;Y;192;;;37
Cu-6Ni-1Si-0.5Al;Cu-Ni-Si alloys;92.25;0.5;0;0;0;0;0;0;0.1;0;0;0;0.15;0;0;0;0;6;0;0;0;1;0;0;0;0;0;1253;4;50;Y;773;8;Y;171;;;38
Cu-6Ni-1Si-0.5Al;Cu-Ni-Si alloys;92.25;0.5;0;0;0;0;0;0;0.1;0;0;0;0.15;0;0;0;0;6;0;0;0;1;0;0;0;0;0;1253;4;50;Y;823;0.083;Y;265;;;28
Cu-6Ni-1Si-0.5Al;Cu-Ni-Si alloys;92.25;0.5;0;0;0;0;0;0;0.1;0;0;0;0.15;0;0;0;0;6;0;0;0;1;0;0;0;0;0;1253;4;50;Y;823;0.25;Y;235;;;31
Cu-6Ni-1Si-0.5Al;Cu-Ni-Si alloys;92.25;0.5;0;0;0;0;0;0;0.1;0;0;0;0.15;0;0;0;0;6;0;0;0;1;0;0;0;0;0;1253;4;50;Y;823;0.5;Y;213;;;32
Cu-6Ni-1Si-0.5Al;Cu-Ni-Si alloys;92.25;0.5;0;0;0;0;0;0;0.1;0;0;0;0.15;0;0;0;0;6;0;0;0;1;0;0;0;0;0;1253;4;50;Y;823;0.75;Y;212;;;34
Cu-6Ni-1Si-0.5Al;Cu-Ni-Si alloys;92.25;0.5;0;0;0;0;0;0;0.1;0;0;0;0.15;0;0;0;0;6;0;0;0;1;0;0;0;0;0;1253;4;50;Y;823;1;Y;206;;;35
Cu-6Ni-1Si-0.5Al;Cu-Ni-Si alloys;92.25;0.5;0;0;0;0;0;0;0.1;0;0;0;0.15;0;0;0;0;6;0;0;0;1;0;0;0;0;0;1253;4;50;Y;823;1.5;Y;198;;;36
Cu-6Ni-1Si-0.5Al;Cu-Ni-Si alloys;92.25;0.5;0;0;0;0;0;0;0.1;0;0;0;0.15;0;0;0;0;6;0;0;0;1;0;0;0;0;0;1253;4;50;Y;823;2;Y;185;;;36
Cu-6Ni-1Si-0.5Al;Cu-Ni-Si alloys;92.25;0.5;0;0;0;0;0;0;0.1;0;0;0;0.15;0;0;0;0;6;0;0;0;1;0;0;0;0;0;1253;4;50;Y;823;3;Y;177;;;36
Cu-6Ni-1Si-0.5Al;Cu-Ni-Si alloys;92.25;0.5;0;0;0;0;0;0;0.1;0;0;0;0.15;0;0;0;0;6;0;0;0;1;0;0;0;0;0;1253;4;50;Y;823;4;Y;169;;;37
Cu-6Ni-1Si-0.5Al;Cu-Ni-Si alloys;92.25;0.5;0;0;0;0;0;0;0.1;0;0;0;0.15;0;0;0;0;6;0;0;0;1;0;0;0;0;0;1253;4;50;Y;823;5;Y;166;;;36
Cu-6Ni-1Si-0.5Al;Cu-Ni-Si alloys;92.25;0.5;0;0;0;0;0;0;0.1;0;0;0;0.15;0;0;0;0;6;0;0;0;1;0;0;0;0;0;1253;4;50;Y;823;6;Y;159;;;36
Cu-6Ni-1Si-0.5Al;Cu-Ni-Si alloys;92.25;0.5;0;0;0;0;0;0;0.1;0;0;0;0.15;0;0;0;0;6;0;0;0;1;0;0;0;0;0;1253;4;50;Y;823;8;Y;155;;;36
Cu-6Ni-1Si-0.5Al;Cu-Ni-Si alloys;92.25;0.5;0;0;0;0;0;0;0.1;0;0;0;0.15;0;0;0;0;6;0;0;0;1;0;0;0;0;0;1253;4;50;N;;;Y;296;;;30
Cu-6Ni-1Si-0.5Al;Cu-Ni-Si alloys;92.25;0.5;0;0;0;0;0;0;0.1;0;0;0;0.15;0;0;0;0;6;0;0;0;1;0;0;0;0;0;1253;4;50;Y;673;0.083;Y;320;;;32
Cu-6Ni-1Si-0.5Al;Cu-Ni-Si alloys;92.25;0.5;0;0;0;0;0;0;0.1;0;0;0;0.15;0;0;0;0;6;0;0;0;1;0;0;0;0;0;1253;4;50;Y;673;0.25;Y;316;;;33
Cu-6Ni-1Si-0.5Al;Cu-Ni-Si alloys;92.25;0.5;0;0;0;0;0;0;0.1;0;0;0;0.15;0;0;0;0;6;0;0;0;1;0;0;0;0;0;1253;4;50;Y;673;0.5;Y;316;;;34
Cu-6Ni-1Si-0.5Al;Cu-Ni-Si alloys;92.25;0.5;0;0;0;0;0;0;0.1;0;0;0;0.15;0;0;0;0;6;0;0;0;1;0;0;0;0;0;1253;4;50;Y;673;0.75;Y;314;;;34
Cu-6Ni-1Si-0.5Al;Cu-Ni-Si alloys;92.25;0.5;0;0;0;0;0;0;0.1;0;0;0;0.15;0;0;0;0;6;0;0;0;1;0;0;0;0;0;1253;4;50;Y;673;1;Y;313;;;34
Cu-6Ni-1Si-0.5Al;Cu-Ni-Si alloys;92.25;0.5;0;0;0;0;0;0;0.1;0;0;0;0.15;0;0;0;0;6;0;0;0;1;0;0;0;0;0;1253;4;50;Y;673;1.5;Y;312;;;35
Cu-6Ni-1Si-0.5Al;Cu-Ni-Si alloys;92.25;0.5;0;0;0;0;0;0;0.1;0;0;0;0.15;0;0;0;0;6;0;0;0;1;0;0;0;0;0;1253;4;50;Y;673;2;Y;306;;;35
Cu-6Ni-1Si-0.5Al;Cu-Ni-Si alloys;92.25;0.5;0;0;0;0;0;0;0.1;0;0;0;0.15;0;0;0;0;6;0;0;0;1;0;0;0;0;0;1253;4;50;Y;673;3;Y;301;;;36
Cu-6Ni-1Si-0.5Al;Cu-Ni-Si alloys;92.25;0.5;0;0;0;0;0;0;0.1;0;0;0;0.15;0;0;0;0;6;0;0;0;1;0;0;0;0;0;1253;4;50;Y;673;4;Y;302;;;37
Cu-6Ni-1Si-0.5Al;Cu-Ni-Si alloys;92.25;0.5;0;0;0;0;0;0;0.1;0;0;0;0.15;0;0;0;0;6;0;0;0;1;0;0;0;0;0;1253;4;50;Y;673;5;Y;300;;;37
Cu-6Ni-1Si-0.5Al;Cu-Ni-Si alloys;92.25;0.5;0;0;0;0;0;0;0.1;0;0;0;0.15;0;0;0;0;6;0;0;0;1;0;0;0;0;0;1253;4;50;Y;673;6;Y;296;;;37
Cu-6Ni-1Si-0.5Al;Cu-Ni-Si alloys;92.25;0.5;0;0;0;0;0;0;0.1;0;0;0;0.15;0;0;0;0;6;0;0;0;1;0;0;0;0;0;1253;4;50;Y;673;8;Y;296;;;38
Cu-6Ni-1Si-0.5Al;Cu-Ni-Si alloys;92.25;0.5;0;0;0;0;0;0;0.1;0;0;0;0.15;0;0;0;0;6;0;0;0;1;0;0;0;0;0;1253;4;50;Y;723;0.083;Y;310;;;34
Cu-6Ni-1Si-0.5Al;Cu-Ni-Si alloys;92.25;0.5;0;0;0;0;0;0;0.1;0;0;0;0.15;0;0;0;0;6;0;0;0;1;0;0;0;0;0;1253;4;50;Y;723;0.25;Y;305;;;35
Cu-6Ni-1Si-0.5Al;Cu-Ni-Si alloys;92.25;0.5;0;0;0;0;0;0;0.1;0;0;0;0.15;0;0;0;0;6;0;0;0;1;0;0;0;0;0;1253;4;50;Y;723;0.5;Y;297;;;35
Cu-6Ni-1Si-0.5Al;Cu-Ni-Si alloys;92.25;0.5;0;0;0;0;0;0;0.1;0;0;0;0.15;0;0;0;0;6;0;0;0;1;0;0;0;0;0;1253;4;50;Y;723;0.75;Y;292;;;36
Cu-6Ni-1Si-0.5Al;Cu-Ni-Si alloys;92.25;0.5;0;0;0;0;0;0;0.1;0;0;0;0.15;0;0;0;0;6;0;0;0;1;0;0;0;0;0;1253;4;50;Y;723;1;Y;290;;;36
Cu-6Ni-1Si-0.5Al;Cu-Ni-Si alloys;92.25;0.5;0;0;0;0;0;0;0.1;0;0;0;0.15;0;0;0;0;6;0;0;0;1;0;0;0;0;0;1253;4;50;Y;723;1.5;Y;284;;;36
Cu-6Ni-1Si-0.5Al;Cu-Ni-Si alloys;92.25;0.5;0;0;0;0;0;0;0.1;0;0;0;0.15;0;0;0;0;6;0;0;0;1;0;0;0;0;0;1253;4;50;Y;723;2;Y;280;;;37
Cu-6Ni-1Si-0.5Al;Cu-Ni-Si alloys;92.25;0.5;0;0;0;0;0;0;0.1;0;0;0;0.15;0;0;0;0;6;0;0;0;1;0;0;0;0;0;1253;4;50;Y;723;3;Y;272;;;38
Cu-6Ni-1Si-0.5Al;Cu-Ni-Si alloys;92.25;0.5;0;0;0;0;0;0;0.1;0;0;0;0.15;0;0;0;0;6;0;0;0;1;0;0;0;0;0;1253;4;50;Y;723;4;Y;262;;;38
Cu-6Ni-1Si-0.5Al;Cu-Ni-Si alloys;92.25;0.5;0;0;0;0;0;0;0.1;0;0;0;0.15;0;0;0;0;6;0;0;0;1;0;0;0;0;0;1253;4;50;Y;723;5;Y;262;;;39
Cu-6Ni-1Si-0.5Al;Cu-Ni-Si alloys;92.25;0.5;0;0;0;0;0;0;0.1;0;0;0;0.15;0;0;0;0;6;0;0;0;1;0;0;0;0;0;1253;4;50;Y;723;6;Y;256;;;40
Cu-6Ni-1Si-0.5Al;Cu-Ni-Si alloys;92.25;0.5;0;0;0;0;0;0;0.1;0;0;0;0.15;0;0;0;0;6;0;0;0;1;0;0;0;0;0;1253;4;50;Y;723;8;Y;248;;;41
Cu-6Ni-1Si-0.5Al;Cu-Ni-Si alloys;92.25;0.5;0;0;0;0;0;0;0.1;0;0;0;0.15;0;0;0;0;6;0;0;0;1;0;0;0;0;0;1253;4;50;Y;773;0.083;Y;286;;;33
Cu-6Ni-1Si-0.5Al;Cu-Ni-Si alloys;92.25;0.5;0;0;0;0;0;0;0.1;0;0;0;0.15;0;0;0;0;6;0;0;0;1;0;0;0;0;0;1253;4;50;Y;773;0.25;Y;280;;;35
Cu-6Ni-1Si-0.5Al;Cu-Ni-Si alloys;92.25;0.5;0;0;0;0;0;0;0.1;0;0;0;0.15;0;0;0;0;6;0;0;0;1;0;0;0;0;0;1253;4;50;Y;773;0.5;Y;272;;;35
Cu-6Ni-1Si-0.5Al;Cu-Ni-Si alloys;92.25;0.5;0;0;0;0;0;0;0.1;0;0;0;0.15;0;0;0;0;6;0;0;0;1;0;0;0;0;0;1253;4;50;Y;773;0.75;Y;263;;;35
Cu-6Ni-1Si-0.5Al;Cu-Ni-Si alloys;92.25;0.5;0;0;0;0;0;0;0.1;0;0;0;0.15;0;0;0;0;6;0;0;0;1;0;0;0;0;0;1253;4;50;Y;773;1;Y;260;;;36
Cu-6Ni-1Si-0.5Al;Cu-Ni-Si alloys;92.25;0.5;0;0;0;0;0;0;0.1;0;0;0;0.15;0;0;0;0;6;0;0;0;1;0;0;0;0;0;1253;4;50;Y;773;1.5;Y;248;;;37
Cu-6Ni-1Si-0.5Al;Cu-Ni-Si alloys;92.25;0.5;0;0;0;0;0;0;0.1;0;0;0;0.15;0;0;0;0;6;0;0;0;1;0;0;0;0;0;1253;4;50;Y;773;2;Y;241;;;37
Cu-6Ni-1Si-0.5Al;Cu-Ni-Si alloys;92.25;0.5;0;0;0;0;0;0;0.1;0;0;0;0.15;0;0;0;0;6;0;0;0;1;0;0;0;0;0;1253;4;50;Y;773;3;Y;233;;;38
Cu-6Ni-1Si-0.5Al;Cu-Ni-Si alloys;92.25;0.5;0;0;0;0;0;0;0.1;0;0;0;0.15;0;0;0;0;6;0;0;0;1;0;0;0;0;0;1253;4;50;Y;773;4;Y;217;;;40
Cu-6Ni-1Si-0.5Al;Cu-Ni-Si alloys;92.25;0.5;0;0;0;0;0;0;0.1;0;0;0;0.15;0;0;0;0;6;0;0;0;1;0;0;0;0;0;1253;4;50;Y;773;5;Y;205;;;41
Cu-6Ni-1Si-0.5Al;Cu-Ni-Si alloys;92.25;0.5;0;0;0;0;0;0;0.1;0;0;0;0.15;0;0;0;0;6;0;0;0;1;0;0;0;0;0;1253;4;50;Y;773;6;Y;196;;;42
Cu-6Ni-1Si-0.5Al;Cu-Ni-Si alloys;92.25;0.5;0;0;0;0;0;0;0.1;0;0;0;0.15;0;0;0;0;6;0;0;0;1;0;0;0;0;0;1253;4;50;Y;773;8;Y;171;;;43
Cu-6Ni-1Si-0.5Al;Cu-Ni-Si alloys;92.25;0.5;0;0;0;0;0;0;0.1;0;0;0;0.15;0;0;0;0;6;0;0;0;1;0;0;0;0;0;1253;4;50;Y;823;0.083;Y;264;;;33
Cu-6Ni-1Si-0.5Al;Cu-Ni-Si alloys;92.25;0.5;0;0;0;0;0;0;0.1;0;0;0;0.15;0;0;0;0;6;0;0;0;1;0;0;0;0;0;1253;4;50;Y;823;0.25;Y;223;;;34
Cu-6Ni-1Si-0.5Al;Cu-Ni-Si alloys;92.25;0.5;0;0;0;0;0;0;0.1;0;0;0;0.15;0;0;0;0;6;0;0;0;1;0;0;0;0;0;1253;4;50;Y;823;0.5;Y;204;;;36
Cu-6Ni-1Si-0.5Al;Cu-Ni-Si alloys;92.25;0.5;0;0;0;0;0;0;0.1;0;0;0;0.15;0;0;0;0;6;0;0;0;1;0;0;0;0;0;1253;4;50;Y;823;0.75;Y;193;;;36
Cu-6Ni-1Si-0.5Al;Cu-Ni-Si alloys;92.25;0.5;0;0;0;0;0;0;0.1;0;0;0;0.15;0;0;0;0;6;0;0;0;1;0;0;0;0;0;1253;4;50;Y;823;1;Y;192;;;37
Cu-6Ni-1Si-0.5Al;Cu-Ni-Si alloys;92.25;0.5;0;0;0;0;0;0;0.1;0;0;0;0.15;0;0;0;0;6;0;0;0;1;0;0;0;0;0;1253;4;50;Y;823;1.5;Y;191;;;38
Cu-6Ni-1Si-0.5Al;Cu-Ni-Si alloys;92.25;0.5;0;0;0;0;0;0;0.1;0;0;0;0.15;0;0;0;0;6;0;0;0;1;0;0;0;0;0;1253;4;50;Y;823;2;Y;182;;;38
Cu-6Ni-1Si-0.5Al;Cu-Ni-Si alloys;92.25;0.5;0;0;0;0;0;0;0.1;0;0;0;0.15;0;0;0;0;6;0;0;0;1;0;0;0;0;0;1253;4;50;Y;823;3;Y;173;;;38
Cu-6Ni-1Si-0.5Al;Cu-Ni-Si alloys;92.25;0.5;0;0;0;0;0;0;0.1;0;0;0;0.15;0;0;0;0;6;0;0;0;1;0;0;0;0;0;1253;4;50;Y;823;4;Y;170;;;38
Cu-6Ni-1Si-0.5Al;Cu-Ni-Si alloys;92.25;0.5;0;0;0;0;0;0;0.1;0;0;0;0.15;0;0;0;0;6;0;0;0;1;0;0;0;0;0;1253;4;50;Y;823;5;Y;166;;;38
Cu-6Ni-1Si-0.5Al;Cu-Ni-Si alloys;92.25;0.5;0;0;0;0;0;0;0.1;0;0;0;0.15;0;0;0;0;6;0;0;0;1;0;0;0;0;0;1253;4;50;Y;823;6;Y;161;;;38
Cu-6Ni-1Si-0.5Al;Cu-Ni-Si alloys;92.25;0.5;0;0;0;0;0;0;0.1;0;0;0;0.15;0;0;0;0;6;0;0;0;1;0;0;0;0;0;1253;4;50;Y;823;8;Y;157;;;38
Cu-6Ni-1Si-0.5Al;Cu-Ni-Si alloys;92.25;0.5;0;0;0;0;0;0;0.1;0;0;0;0.15;0;0;0;0;6;0;0;0;1;0;0;0;0;0;1253;4;50;N;;;Y;275;;;31
Cu-6Ni-1Si-0.5Al;Cu-Ni-Si alloys;92.25;0.5;0;0;0;0;0;0;0.1;0;0;0;0.15;0;0;0;0;6;0;0;0;1;0;0;0;0;0;1253;4;50;Y;673;0.083;Y;289;;;34
Cu-6Ni-1Si-0.5Al;Cu-Ni-Si alloys;92.25;0.5;0;0;0;0;0;0;0.1;0;0;0;0.15;0;0;0;0;6;0;0;0;1;0;0;0;0;0;1253;4;50;Y;673;0.25;Y;290;;;35
Cu-6Ni-1Si-0.5Al;Cu-Ni-Si alloys;92.25;0.5;0;0;0;0;0;0;0.1;0;0;0;0.15;0;0;0;0;6;0;0;0;1;0;0;0;0;0;1253;4;50;Y;673;0.5;Y;289;;;36
Cu-6Ni-1Si-0.5Al;Cu-Ni-Si alloys;92.25;0.5;0;0;0;0;0;0;0.1;0;0;0;0.15;0;0;0;0;6;0;0;0;1;0;0;0;0;0;1253;4;50;Y;673;0.75;Y;284;;;36
Cu-6Ni-1Si-0.5Al;Cu-Ni-Si alloys;92.25;0.5;0;0;0;0;0;0;0.1;0;0;0;0.15;0;0;0;0;6;0;0;0;1;0;0;0;0;0;1253;4;50;Y;673;1;Y;285;;;37
Cu-6Ni-1Si-0.5Al;Cu-Ni-Si alloys;92.25;0.5;0;0;0;0;0;0;0.1;0;0;0;0.15;0;0;0;0;6;0;0;0;1;0;0;0;0;0;1253;4;50;Y;673;1.5;Y;281;;;37
Cu-6Ni-1Si-0.5Al;Cu-Ni-Si alloys;92.25;0.5;0;0;0;0;0;0;0.1;0;0;0;0.15;0;0;0;0;6;0;0;0;1;0;0;0;0;0;1253;4;50;Y;673;2;Y;283;;;37
Cu-6Ni-1Si-0.5Al;Cu-Ni-Si alloys;92.25;0.5;0;0;0;0;0;0;0.1;0;0;0;0.15;0;0;0;0;6;0;0;0;1;0;0;0;0;0;1253;4;50;Y;673;3;Y;279;;;38
Cu-6Ni-1Si-0.5Al;Cu-Ni-Si alloys;92.25;0.5;0;0;0;0;0;0;0.1;0;0;0;0.15;0;0;0;0;6;0;0;0;1;0;0;0;0;0;1253;4;50;Y;673;4;Y;280;;;39
Cu-6Ni-1Si-0.5Al;Cu-Ni-Si alloys;92.25;0.5;0;0;0;0;0;0;0.1;0;0;0;0.15;0;0;0;0;6;0;0;0;1;0;0;0;0;0;1253;4;50;Y;673;5;Y;277;;;39
Cu-6Ni-1Si-0.5Al;Cu-Ni-Si alloys;92.25;0.5;0;0;0;0;0;0;0.1;0;0;0;0.15;0;0;0;0;6;0;0;0;1;0;0;0;0;0;1253;4;50;Y;673;6;Y;276;;;39
Cu-6Ni-1Si-0.5Al;Cu-Ni-Si alloys;92.25;0.5;0;0;0;0;0;0;0.1;0;0;0;0.15;0;0;0;0;6;0;0;0;1;0;0;0;0;0;1253;4;50;Y;673;8;Y;270;;;40
Cu-6Ni-1Si-0.5Al;Cu-Ni-Si alloys;92.25;0.5;0;0;0;0;0;0;0.1;0;0;0;0.15;0;0;0;0;6;0;0;0;1;0;0;0;0;0;1253;4;50;Y;723;0.083;Y;290;;;34
Cu-6Ni-1Si-0.5Al;Cu-Ni-Si alloys;92.25;0.5;0;0;0;0;0;0;0.1;0;0;0;0.15;0;0;0;0;6;0;0;0;1;0;0;0;0;0;1253;4;50;Y;723;0.25;Y;286;;;36
Cu-6Ni-1Si-0.5Al;Cu-Ni-Si alloys;92.25;0.5;0;0;0;0;0;0;0.1;0;0;0;0.15;0;0;0;0;6;0;0;0;1;0;0;0;0;0;1253;4;50;Y;723;0.5;Y;279;;;36
Cu-6Ni-1Si-0.5Al;Cu-Ni-Si alloys;92.25;0.5;0;0;0;0;0;0;0.1;0;0;0;0.15;0;0;0;0;6;0;0;0;1;0;0;0;0;0;1253;4;50;Y;723;0.75;Y;278;;;36
Cu-6Ni-1Si-0.5Al;Cu-Ni-Si alloys;92.25;0.5;0;0;0;0;0;0;0.1;0;0;0;0.15;0;0;0;0;6;0;0;0;1;0;0;0;0;0;1253;4;50;Y;723;1;Y;277;;;37
Cu-6Ni-1Si-0.5Al;Cu-Ni-Si alloys;92.25;0.5;0;0;0;0;0;0;0.1;0;0;0;0.15;0;0;0;0;6;0;0;0;1;0;0;0;0;0;1253;4;50;Y;723;1.5;Y;273;;;37
Cu-6Ni-1Si-0.5Al;Cu-Ni-Si alloys;92.25;0.5;0;0;0;0;0;0;0.1;0;0;0;0.15;0;0;0;0;6;0;0;0;1;0;0;0;0;0;1253;4;50;Y;723;2;Y;272;;;38
Cu-6Ni-1Si-0.5Al;Cu-Ni-Si alloys;92.25;0.5;0;0;0;0;0;0;0.1;0;0;0;0.15;0;0;0;0;6;0;0;0;1;0;0;0;0;0;1253;4;50;Y;723;3;Y;270;;;38
Cu-6Ni-1Si-0.5Al;Cu-Ni-Si alloys;92.25;0.5;0;0;0;0;0;0;0.1;0;0;0;0.15;0;0;0;0;6;0;0;0;1;0;0;0;0;0;1253;4;50;Y;723;4;Y;264;;;39
Cu-6Ni-1Si-0.5Al;Cu-Ni-Si alloys;92.25;0.5;0;0;0;0;0;0;0.1;0;0;0;0.15;0;0;0;0;6;0;0;0;1;0;0;0;0;0;1253;4;50;Y;723;5;Y;261;;;40
Cu-6Ni-1Si-0.5Al;Cu-Ni-Si alloys;92.25;0.5;0;0;0;0;0;0;0.1;0;0;0;0.15;0;0;0;0;6;0;0;0;1;0;0;0;0;0;1253;4;50;Y;723;6;Y;255;;;40
Cu-6Ni-1Si-0.5Al;Cu-Ni-Si alloys;92.25;0.5;0;0;0;0;0;0;0.1;0;0;0;0.15;0;0;0;0;6;0;0;0;1;0;0;0;0;0;1253;4;50;Y;723;8;Y;244;;;41
Cu-6Ni-1Si-0.5Al;Cu-Ni-Si alloys;92.25;0.5;0;0;0;0;0;0;0.1;0;0;0;0.15;0;0;0;0;6;0;0;0;1;0;0;0;0;0;1253;4;50;Y;773;0.083;Y;302;;;31
Cu-6Ni-1Si-0.5Al;Cu-Ni-Si alloys;92.25;0.5;0;0;0;0;0;0;0.1;0;0;0;0.15;0;0;0;0;6;0;0;0;1;0;0;0;0;0;1253;4;50;Y;773;0.25;Y;291;;;32
Cu-6Ni-1Si-0.5Al;Cu-Ni-Si alloys;92.25;0.5;0;0;0;0;0;0;0.1;0;0;0;0.15;0;0;0;0;6;0;0;0;1;0;0;0;0;0;1253;4;50;Y;773;0.5;Y;275;;;34
Cu-6Ni-1Si-0.5Al;Cu-Ni-Si alloys;92.25;0.5;0;0;0;0;0;0;0.1;0;0;0;0.15;0;0;0;0;6;0;0;0;1;0;0;0;0;0;1253;4;50;Y;773;0.75;Y;264;;;35
Cu-6Ni-1Si-0.5Al;Cu-Ni-Si alloys;92.25;0.5;0;0;0;0;0;0;0.1;0;0;0;0.15;0;0;0;0;6;0;0;0;1;0;0;0;0;0;1253;4;50;Y;773;1;Y;254;;;36
Cu-6Ni-1Si-0.5Al;Cu-Ni-Si alloys;92.25;0.5;0;0;0;0;0;0;0.1;0;0;0;0.15;0;0;0;0;6;0;0;0;1;0;0;0;0;0;1253;4;50;Y;773;1.5;Y;241;;;37
Cu-6Ni-1Si-0.5Al;Cu-Ni-Si alloys;92.25;0.5;0;0;0;0;0;0;0.1;0;0;0;0.15;0;0;0;0;6;0;0;0;1;0;0;0;0;0;1253;4;50;Y;773;2;Y;229;;;38
Cu-6Ni-1Si-0.5Al;Cu-Ni-Si alloys;92.25;0.5;0;0;0;0;0;0;0.1;0;0;0;0.15;0;0;0;0;6;0;0;0;1;0;0;0;0;0;1253;4;50;Y;773;3;Y;216;;;40
Cu-6Ni-1Si-0.5Al;Cu-Ni-Si alloys;92.25;0.5;0;0;0;0;0;0;0.1;0;0;0;0.15;0;0;0;0;6;0;0;0;1;0;0;0;0;0;1253;4;50;Y;773;4;Y;205;;;41
Cu-6Ni-1Si-0.5Al;Cu-Ni-Si alloys;92.25;0.5;0;0;0;0;0;0;0.1;0;0;0;0.15;0;0;0;0;6;0;0;0;1;0;0;0;0;0;1253;4;50;Y;773;5;Y;193;;;41
Cu-6Ni-1Si-0.5Al;Cu-Ni-Si alloys;92.25;0.5;0;0;0;0;0;0;0.1;0;0;0;0.15;0;0;0;0;6;0;0;0;1;0;0;0;0;0;1253;4;50;Y;773;6;Y;184;;;42
Cu-6Ni-1Si-0.5Al;Cu-Ni-Si alloys;92.25;0.5;0;0;0;0;0;0;0.1;0;0;0;0.15;0;0;0;0;6;0;0;0;1;0;0;0;0;0;1253;4;50;Y;773;8;Y;164;;;42
Cu-6Ni-1Si-0.5Al;Cu-Ni-Si alloys;92.25;0.5;0;0;0;0;0;0;0.1;0;0;0;0.15;0;0;0;0;6;0;0;0;1;0;0;0;0;0;1253;4;50;Y;823;0.083;Y;254;;;34
Cu-6Ni-1Si-0.5Al;Cu-Ni-Si alloys;92.25;0.5;0;0;0;0;0;0;0.1;0;0;0;0.15;0;0;0;0;6;0;0;0;1;0;0;0;0;0;1253;4;50;Y;823;0.25;Y;219;;;35
Cu-6Ni-1Si-0.5Al;Cu-Ni-Si alloys;92.25;0.5;0;0;0;0;0;0;0.1;0;0;0;0.15;0;0;0;0;6;0;0;0;1;0;0;0;0;0;1253;4;50;Y;823;0.5;Y;205;;;36
Cu-6Ni-1Si-0.5Al;Cu-Ni-Si alloys;92.25;0.5;0;0;0;0;0;0;0.1;0;0;0;0.15;0;0;0;0;6;0;0;0;1;0;0;0;0;0;1253;4;50;Y;823;0.75;Y;202;;;37
Cu-6Ni-1Si-0.5Al;Cu-Ni-Si alloys;92.25;0.5;0;0;0;0;0;0;0.1;0;0;0;0.15;0;0;0;0;6;0;0;0;1;0;0;0;0;0;1253;4;50;Y;823;1;Y;197;;;37
Cu-6Ni-1Si-0.5Al;Cu-Ni-Si alloys;92.25;0.5;0;0;0;0;0;0;0.1;0;0;0;0.15;0;0;0;0;6;0;0;0;1;0;0;0;0;0;1253;4;50;Y;823;1.5;Y;189;;;38
Cu-6Ni-1Si-0.5Al;Cu-Ni-Si alloys;92.25;0.5;0;0;0;0;0;0;0.1;0;0;0;0.15;0;0;0;0;6;0;0;0;1;0;0;0;0;0;1253;4;50;Y;823;2;Y;181;;;38
Cu-6Ni-1Si-0.5Al;Cu-Ni-Si alloys;92.25;0.5;0;0;0;0;0;0;0.1;0;0;0;0.15;0;0;0;0;6;0;0;0;1;0;0;0;0;0;1253;4;50;Y;823;3;Y;175;;;39
Cu-6Ni-1Si-0.5Al;Cu-Ni-Si alloys;92.25;0.5;0;0;0;0;0;0;0.1;0;0;0;0.15;0;0;0;0;6;0;0;0;1;0;0;0;0;0;1253;4;50;Y;823;4;Y;170;;;39
Cu-6Ni-1Si-0.5Al;Cu-Ni-Si alloys;92.25;0.5;0;0;0;0;0;0;0.1;0;0;0;0.15;0;0;0;0;6;0;0;0;1;0;0;0;0;0;1253;4;50;Y;823;5;Y;163;;;39
Cu-6Ni-1Si-0.5Al;Cu-Ni-Si alloys;92.25;0.5;0;0;0;0;0;0;0.1;0;0;0;0.15;0;0;0;0;6;0;0;0;1;0;0;0;0;0;1253;4;50;Y;823;6;Y;158;;;39
Cu-6Ni-1Si-0.5Al;Cu-Ni-Si alloys;92.25;0.5;0;0;0;0;0;0;0.1;0;0;0;0.15;0;0;0;0;6;0;0;0;1;0;0;0;0;0;1253;4;50;Y;823;8;Y;155;;;39
Cu-3.2Ni-1.1Si;Cu-Ni-Si alloys;95.565;0;0;0;0;0;0;0;0;0;0;0;0;0;0;0;0;3.3;0;0;0;1.135;0;0;0;0;0;1173;1;0;N;;;N;91;;;13
Cu-3.2Ni-1.1Si;Cu-Ni-Si alloys;95.565;0;0;0;0;0;0;0;0;0;0;0;0;0;0;0;0;3.3;0;0;0;1.135;0;0;0;0;0;1173;1;0;Y;773;1;N;185;;;19
Cu-3.2Ni-1.1Si;Cu-Ni-Si alloys;95.565;0;0;0;0;0;0;0;0;0;0;0;0;0;0;0;0;3.3;0;0;0;1.135;0;0;0;0;0;1173;1;0;Y;773;2;N;211;;;19
Cu-3.2Ni-1.1Si;Cu-Ni-Si alloys;95.565;0;0;0;0;0;0;0;0;0;0;0;0;0;0;0;0;3.3;0;0;0;1.135;0;0;0;0;0;1173;1;0;Y;773;4;N;198;;;19
Cu-3.2Ni-1.1Si;Cu-Ni-Si alloys;95.565;0;0;0;0;0;0;0;0;0;0;0;0;0;0;0;0;3.3;0;0;0;1.135;0;0;0;0;0;1173;1;0;Y;773;8;N;175;;;19
Cu-3.2Ni-0.95Si;Cu-Ni-Si alloys;95.725;0;0;0;0;0;0;0;0;0;0;0;0;0;0;0;0;3.3;0;0;0;0.975;0;0;0;0;0;1173;1;0;N;;;N;88;;;15
Cu-3.2Ni-0.95Si;Cu-Ni-Si alloys;95.725;0;0;0;0;0;0;0;0;0;0;0;0;0;0;0;0;3.3;0;0;0;0.975;0;0;0;0;0;1173;1;0;Y;773;1;N;211;;;24
Cu-3.2Ni-0.95Si;Cu-Ni-Si alloys;95.725;0;0;0;0;0;0;0;0;0;0;0;0;0;0;0;0;3.3;0;0;0;0.975;0;0;0;0;0;1173;1;0;Y;773;2;N;222;;;25
Cu-3.2Ni-0.95Si;Cu-Ni-Si alloys;95.725;0;0;0;0;0;0;0;0;0;0;0;0;0;0;0;0;3.3;0;0;0;0.975;0;0;0;0;0;1173;1;0;Y;773;4;N;204;;;26
Cu-3.2Ni-0.95Si;Cu-Ni-Si alloys;95.725;0;0;0;0;0;0;0;0;0;0;0;0;0;0;0;0;3.3;0;0;0;0.975;0;0;0;0;0;1173;1;0;Y;773;8;N;178;;;27
Cu-3.2Ni-0.83Si;Cu-Ni-Si alloys;95.835;0;0;0;0;0;0;0;0;0;0;0;0;0;0;0;0;3.3;0;0;0;0.865;0;0;0;0;0;1173;1;0;N;;;N;104;;;17
Cu-3.2Ni-0.83Si;Cu-Ni-Si alloys;95.835;0;0;0;0;0;0;0;0;0;0;0;0;0;0;0;0;3.3;0;0;0;0.865;0;0;0;0;0;1173;1;0;Y;773;1;N;218;;;31
Cu-3.2Ni-0.83Si;Cu-Ni-Si alloys;95.835;0;0;0;0;0;0;0;0;0;0;0;0;0;0;0;0;3.3;0;0;0;0.865;0;0;0;0;0;1173;1;0;Y;773;2;N;226;;;31
Cu-3.2Ni-0.83Si;Cu-Ni-Si alloys;95.835;0;0;0;0;0;0;0;0;0;0;0;0;0;0;0;0;3.3;0;0;0;0.865;0;0;0;0;0;1173;1;0;Y;773;4;N;212;;;32
Cu-3.2Ni-0.83Si;Cu-Ni-Si alloys;95.835;0;0;0;0;0;0;0;0;0;0;0;0;0;0;0;0;3.3;0;0;0;0.865;0;0;0;0;0;1173;1;0;Y;773;8;N;197;;;33
Cu-3.2Ni-0.73Si;Cu-Ni-Si alloys;95.935;0;0;0;0;0;0;0;0;0;0;0;0;0;0;0;0;3.3;0;0;0;0.765;0;0;0;0;0;1173;1;0;N;;;N;101;;;19
Cu-3.2Ni-0.73Si;Cu-Ni-Si alloys;95.935;0;0;0;0;0;0;0;0;0;0;0;0;0;0;0;0;3.3;0;0;0;0.765;0;0;0;0;0;1173;1;0;Y;773;1;N;227;;;37
Cu-3.2Ni-0.73Si;Cu-Ni-Si alloys;95.935;0;0;0;0;0;0;0;0;0;0;0;0;0;0;0;0;3.3;0;0;0;0.765;0;0;0;0;0;1173;1;0;Y;773;2;N;233;;;38
Cu-3.2Ni-0.73Si;Cu-Ni-Si alloys;95.935;0;0;0;0;0;0;0;0;0;0;0;0;0;0;0;0;3.3;0;0;0;0.765;0;0;0;0;0;1173;1;0;Y;773;4;N;219;;;39
Cu-3.2Ni-0.73Si;Cu-Ni-Si alloys;95.935;0;0;0;0;0;0;0;0;0;0;0;0;0;0;0;0;3.3;0;0;0;0.765;0;0;0;0;0;1173;1;0;Y;773;8;N;195;;;41
Cu-3.2Ni-0.60Si;Cu-Ni-Si alloys;96.075;0;0;0;0;0;0;0;0;0;0;0;0;0;0;0;0;3.3;0;0;0;0.625;0;0;0;0;0;1173;1;0;N;;;N;78;;;19
Cu-3.2Ni-0.60Si;Cu-Ni-Si alloys;96.075;0;0;0;0;0;0;0;0;0;0;0;0;0;0;0;0;3.3;0;0;0;0.625;0;0;0;0;0;1173;1;0;Y;773;1;N;199;;;40
Cu-3.2Ni-0.60Si;Cu-Ni-Si alloys;96.075;0;0;0;0;0;0;0;0;0;0;0;0;0;0;0;0;3.3;0;0;0;0.625;0;0;0;0;0;1173;1;0;Y;773;2;N;217;;;42
Cu-3.2Ni-0.60Si;Cu-Ni-Si alloys;96.075;0;0;0;0;0;0;0;0;0;0;0;0;0;0;0;0;3.3;0;0;0;0.625;0;0;0;0;0;1173;1;0;Y;773;4;N;207;;;44
Cu-3.2Ni-0.60Si;Cu-Ni-Si alloys;96.075;0;0;0;0;0;0;0;0;0;0;0;0;0;0;0;0;3.3;0;0;0;0.625;0;0;0;0;0;1173;1;0;Y;773;8;N;192;;;47
Cu-3.2Ni-0.54Si;Cu-Ni-Si alloys;96.155;0;0;0;0;0;0;0;0;0;0;0;0;0;0;0;0;3.3;0;0;0;0.545;0;0;0;0;0;1173;1;0;N;;;N;72;;;22
Cu-3.2Ni-0.54Si;Cu-Ni-Si alloys;96.155;0;0;0;0;0;0;0;0;0;0;0;0;0;0;0;0;3.3;0;0;0;0.545;0;0;0;0;0;1173;1;0;Y;773;1;N;165;;;39
Cu-3.2Ni-0.54Si;Cu-Ni-Si alloys;96.155;0;0;0;0;0;0;0;0;0;0;0;0;0;0;0;0;3.3;0;0;0;0.545;0;0;0;0;0;1173;1;0;Y;773;2;N;202;;;40
Cu-3.2Ni-0.54Si;Cu-Ni-Si alloys;96.155;0;0;0;0;0;0;0;0;0;0;0;0;0;0;0;0;3.3;0;0;0;0.545;0;0;0;0;0;1173;1;0;Y;773;4;N;185;;;42
Cu-3.2Ni-0.54Si;Cu-Ni-Si alloys;96.155;0;0;0;0;0;0;0;0;0;0;0;0;0;0;0;0;3.3;0;0;0;0.545;0;0;0;0;0;1173;1;0;Y;773;8;N;166;;;46
Cu-3.2Ni-0.47Si;Cu-Ni-Si alloys;96.215;0;0;0;0;0;0;0;0;0;0;0;0;0;0;0;0;3.3;0;0;0;0.485;0;0;0;0;0;1173;1;0;N;;;N;68;;;22
