Repository: joseDavid23038/Aprendizado-de-M-quina

File: Tarefas/Dados 3/Cu_alloys_database_2023_06_06.csv (part 4 of 6)
Alloy formula;Alloy class;Cu;Al;Ag;B;Be;Ca;Co;Ce;Cr;Fe;Hf;La;Mg;Mn;Mo;Nb;Nd;Ni;P;Pb;Pr;Si;Sn;Ti;V;Zn;Zr;Tss (K);tss (h);CR reduction (%);Aging;Tag (K);tag (h);Secondary thermo-mechanical process;Hardness (HV);Yield strength (MPa);Ultimate tensile strength (MPa);Electrical conductivity (%IACS)
Cu-3.2Ni-0.47Si;Cu-Ni-Si alloys;96.215;0;0;0;0;0;0;0;0;0;0;0;0;0;0;0;0;3.3;0;0;0;0.485;0;0;0;0;0;1173;1;0;Y;773;1;N;148;;;37
Cu-3.2Ni-0.47Si;Cu-Ni-Si alloys;96.215;0;0;0;0;0;0;0;0;0;0;0;0;0;0;0;0;3.3;0;0;0;0.485;0;0;0;0;0;1173;1;0;Y;773;2;N;188;;;39
Cu-3.2Ni-0.47Si;Cu-Ni-Si alloys;96.215;0;0;0;0;0;0;0;0;0;0;0;0;0;0;0;0;3.3;0;0;0;0.485;0;0;0;0;0;1173;1;0;Y;773;4;N;169;;;40
Cu-3.2Ni-0.47Si;Cu-Ni-Si alloys;96.215;0;0;0;0;0;0;0;0;0;0;0;0;0;0;0;0;3.3;0;0;0;0.485;0;0;0;0;0;1173;1;0;Y;773;8;N;155;;;43
Cu-3.2Ni-0.44Si;Cu-Ni-Si alloys;96.255;0;0;0;0;0;0;0;0;0;0;0;0;0;0;0;0;3.3;0;0;0;0.445;0;0;0;0;0;1173;1;0;N;;;N;72;;;21
Cu-3.2Ni-0.44Si;Cu-Ni-Si alloys;96.255;0;0;0;0;0;0;0;0;0;0;0;0;0;0;0;0;3.3;0;0;0;0.445;0;0;0;0;0;1173;1;0;Y;773;1;N;139;;;35
Cu-3.2Ni-0.44Si;Cu-Ni-Si alloys;96.255;0;0;0;0;0;0;0;0;0;0;0;0;0;0;0;0;3.3;0;0;0;0.445;0;0;0;0;0;1173;1;0;Y;773;2;N;171;;;37
Cu-3.2Ni-0.44Si;Cu-Ni-Si alloys;96.255;0;0;0;0;0;0;0;0;0;0;0;0;0;0;0;0;3.3;0;0;0;0.445;0;0;0;0;0;1173;1;0;Y;773;4;N;156;;;38
Cu-3.2Ni-0.44Si;Cu-Ni-Si alloys;96.255;0;0;0;0;0;0;0;0;0;0;0;0;0;0;0;0;3.3;0;0;0;0.445;0;0;0;0;0;1173;1;0;Y;773;8;N;139;;;40
Cu-3.2Ni-0.40Si;Cu-Ni-Si alloys;96.295;0;0;0;0;0;0;0;0;0;0;0;0;0;0;0;0;3.3;0;0;0;0.405;0;0;0;0;0;1173;1;0;N;;;N;59;;;22
Cu-3.2Ni-0.40Si;Cu-Ni-Si alloys;96.295;0;0;0;0;0;0;0;0;0;0;0;0;0;0;0;0;3.3;0;0;0;0.405;0;0;0;0;0;1173;1;0;Y;773;1;N;132;;;33
Cu-3.2Ni-0.40Si;Cu-Ni-Si alloys;96.295;0;0;0;0;0;0;0;0;0;0;0;0;0;0;0;0;3.3;0;0;0;0.405;0;0;0;0;0;1173;1;0;Y;773;2;N;155;;;35
Cu-3.2Ni-0.40Si;Cu-Ni-Si alloys;96.295;0;0;0;0;0;0;0;0;0;0;0;0;0;0;0;0;3.3;0;0;0;0.405;0;0;0;0;0;1173;1;0;Y;773;4;N;147;;;35
Cu-3.2Ni-0.40Si;Cu-Ni-Si alloys;96.295;0;0;0;0;0;0;0;0;0;0;0;0;0;0;0;0;3.3;0;0;0;0.405;0;0;0;0;0;1173;1;0;Y;773;8;N;132;;;37
Cu-3.2Ni-0.40Si;Cu-Ni-Si alloys;95.565;0;0;0;0;0;0;0;0;0;0;0;0;0;0;0;0;3.3;0;0;0;1.135;0;0;0;0;0;1173;1;0;Y;773;1;N;221;;;18
Cu-3.2Ni-0.40Si;Cu-Ni-Si alloys;95.725;0;0;0;0;0;0;0;0;0;0;0;0;0;0;0;0;3.3;0;0;0;0.975;0;0;0;0;0;1173;1;0;Y;773;1;N;224;;;25
Cu-3.2Ni-0.40Si;Cu-Ni-Si alloys;95.835;0;0;0;0;0;0;0;0;0;0;0;0;0;0;0;0;3.3;0;0;0;0.865;0;0;0;0;0;1173;1;0;Y;773;1;N;233;;;30
Cu-3.2Ni-0.40Si;Cu-Ni-Si alloys;95.935;0;0;0;0;0;0;0;0;0;0;0;0;0;0;0;0;3.3;0;0;0;0.765;0;0;0;0;0;1173;1;0;Y;773;1;N;231;;;36
Cu-3.2Ni-0.40Si;Cu-Ni-Si alloys;96.075;0;0;0;0;0;0;0;0;0;0;0;0;0;0;0;0;3.3;0;0;0;0.625;0;0;0;0;0;1173;1;0;Y;773;1;N;225;;;39
Cu-3.2Ni-0.40Si;Cu-Ni-Si alloys;96.155;0;0;0;0;0;0;0;0;0;0;0;0;0;0;0;0;3.3;0;0;0;0.545;0;0;0;0;0;1173;1;0;Y;773;1;N;192;;;38
Cu-3.2Ni-0.40Si;Cu-Ni-Si alloys;96.215;0;0;0;0;0;0;0;0;0;0;0;0;0;0;0;0;3.3;0;0;0;0.485;0;0;0;0;0;1173;1;0;Y;773;1;N;182;;;37
Cu-3.2Ni-0.40Si;Cu-Ni-Si alloys;96.255;0;0;0;0;0;0;0;0;0;0;0;0;0;0;0;0;3.3;0;0;0;0.445;0;0;0;0;0;1173;1;0;Y;773;1;N;175;;;35
Cu-3.2Ni-0.40Si;Cu-Ni-Si alloys;96.295;0;0;0;0;0;0;0;0;0;0;0;0;0;0;0;0;3.3;0;0;0;0.405;0;0;0;0;0;1173;1;0;Y;773;1;N;174;;;35
Cu-3.2Ni-0.40Si;Cu-Ni-Si alloys;95.565;0;0;0;0;0;0;0;0;0;0;0;0;0;0;0;0;3.3;0;0;0;1.135;0;0;0;0;0;1173;1;0;Y;773;2;N;225;503;629;19
Cu-3.2Ni-0.40Si;Cu-Ni-Si alloys;95.725;0;0;0;0;0;0;0;0;0;0;0;0;0;0;0;0;3.3;0;0;0;0.975;0;0;0;0;0;1173;1;0;Y;773;2;N;230;;;26
Cu-3.2Ni-0.40Si;Cu-Ni-Si alloys;95.835;0;0;0;0;0;0;0;0;0;0;0;0;0;0;0;0;3.3;0;0;0;0.865;0;0;0;0;0;1173;1;0;Y;773;2;N;234;530;649;32
Cu-3.2Ni-0.40Si;Cu-Ni-Si alloys;95.935;0;0;0;0;0;0;0;0;0;0;0;0;0;0;0;0;3.3;0;0;0;0.765;0;0;0;0;0;1173;1;0;Y;773;2;N;238;548;656;38
Cu-3.2Ni-0.40Si;Cu-Ni-Si alloys;96.075;0;0;0;0;0;0;0;0;0;0;0;0;0;0;0;0;3.3;0;0;0;0.625;0;0;0;0;0;1173;1;0;Y;773;2;N;228;500;629;41
Cu-3.2Ni-0.40Si;Cu-Ni-Si alloys;96.155;0;0;0;0;0;0;0;0;0;0;0;0;0;0;0;0;3.3;0;0;0;0.545;0;0;0;0;0;1173;1;0;Y;773;2;N;217;448;577;41
Cu-3.2Ni-0.40Si;Cu-Ni-Si alloys;96.215;0;0;0;0;0;0;0;0;0;0;0;0;0;0;0;0;3.3;0;0;0;0.485;0;0;0;0;0;1173;1;0;Y;773;2;N;211;;;39
Cu-3.2Ni-0.40Si;Cu-Ni-Si alloys;96.255;0;0;0;0;0;0;0;0;0;0;0;0;0;0;0;0;3.3;0;0;0;0.445;0;0;0;0;0;1173;1;0;Y;773;2;N;190;;;38
Cu-3.2Ni-0.40Si;Cu-Ni-Si alloys;96.295;0;0;0;0;0;0;0;0;0;0;0;0;0;0;0;0;3.3;0;0;0;0.405;0;0;0;0;0;1173;1;0;Y;773;2;N;186;367;513;38
Cu-3.2Ni-0.40Si;Cu-Ni-Si alloys;95.565;0;0;0;0;0;0;0;0;0;0;0;0;0;0;0;0;3.3;0;0;0;1.135;0;0;0;0;0;1173;1;0;Y;773;4;N;215;;;20
Cu-3.2Ni-0.40Si;Cu-Ni-Si alloys;95.725;0;0;0;0;0;0;0;0;0;0;0;0;0;0;0;0;3.3;0;0;0;0.975;0;0;0;0;0;1173;1;0;Y;773;4;N;218;;;27
Cu-3.2Ni-0.40Si;Cu-Ni-Si alloys;95.835;0;0;0;0;0;0;0;0;0;0;0;0;0;0;0;0;3.3;0;0;0;0.865;0;0;0;0;0;1173;1;0;Y;773;4;N;225;;;34
Cu-3.2Ni-0.40Si;Cu-Ni-Si alloys;95.935;0;0;0;0;0;0;0;0;0;0;0;0;0;0;0;0;3.3;0;0;0;0.765;0;0;0;0;0;1173;1;0;Y;773;4;N;227;;;41
Cu-3.2Ni-0.40Si;Cu-Ni-Si alloys;96.075;0;0;0;0;0;0;0;0;0;0;0;0;0;0;0;0;3.3;0;0;0;0.625;0;0;0;0;0;1173;1;0;Y;773;4;N;221;;;45
Cu-3.2Ni-0.40Si;Cu-Ni-Si alloys;96.155;0;0;0;0;0;0;0;0;0;0;0;0;0;0;0;0;3.3;0;0;0;0.545;0;0;0;0;0;1173;1;0;Y;773;4;N;210;;;44
Cu-3.2Ni-0.40Si;Cu-Ni-Si alloys;96.215;0;0;0;0;0;0;0;0;0;0;0;0;0;0;0;0;3.3;0;0;0;0.485;0;0;0;0;0;1173;1;0;Y;773;4;N;194;;;42
Cu-3.2Ni-0.40Si;Cu-Ni-Si alloys;96.255;0;0;0;0;0;0;0;0;0;0;0;0;0;0;0;0;3.3;0;0;0;0.445;0;0;0;0;0;1173;1;0;Y;773;4;N;183;;;40
Cu-3.2Ni-0.40Si;Cu-Ni-Si alloys;96.295;0;0;0;0;0;0;0;0;0;0;0;0;0;0;0;0;3.3;0;0;0;0.405;0;0;0;0;0;1173;1;0;Y;773;4;N;181;;;40
Cu-3.2Ni-0.40Si;Cu-Ni-Si alloys;95.935;0;0;0;0;0;0;0;0;0;0;0;0;0;0;0;0;3.3;0;0;0;0.765;0;0;0;0;0;1173;1;0;N;;;N;76;;;19
Cu-3.2Ni-0.40Si;Cu-Ni-Si alloys;95.935;0;0;0;0;0;0;0;0;0;0;0;0;0;0;0;0;3.3;0;0;0;0.765;0;0;0;0;0;1173;1;0;Y;723;0.25;N;137;;;27
Cu-3.2Ni-0.40Si;Cu-Ni-Si alloys;95.935;0;0;0;0;0;0;0;0;0;0;0;0;0;0;0;0;3.3;0;0;0;0.765;0;0;0;0;0;1173;1;0;Y;723;0.5;N;151;;;28
Cu-3.2Ni-0.40Si;Cu-Ni-Si alloys;95.935;0;0;0;0;0;0;0;0;0;0;0;0;0;0;0;0;3.3;0;0;0;0.765;0;0;0;0;0;1173;1;0;Y;723;1;N;172;;;31
Cu-3.2Ni-0.40Si;Cu-Ni-Si alloys;95.935;0;0;0;0;0;0;0;0;0;0;0;0;0;0;0;0;3.3;0;0;0;0.765;0;0;0;0;0;1173;1;0;Y;723;2;N;199;;;33
Cu-3.2Ni-0.40Si;Cu-Ni-Si alloys;95.935;0;0;0;0;0;0;0;0;0;0;0;0;0;0;0;0;3.3;0;0;0;0.765;0;0;0;0;0;1173;1;0;Y;723;4;N;214;;;36
Cu-3.2Ni-0.40Si;Cu-Ni-Si alloys;95.935;0;0;0;0;0;0;0;0;0;0;0;0;0;0;0;0;3.3;0;0;0;0.765;0;0;0;0;0;1173;1;0;Y;723;6;N;218;;;37
Cu-3.2Ni-0.40Si;Cu-Ni-Si alloys;95.935;0;0;0;0;0;0;0;0;0;0;0;0;0;0;0;0;3.3;0;0;0;0.765;0;0;0;0;0;1173;1;0;Y;723;8;N;219;;;38
Cu-3.2Ni-0.40Si;Cu-Ni-Si alloys;95.935;0;0;0;0;0;0;0;0;0;0;0;0;0;0;0;0;3.3;0;0;0;0.765;0;0;0;0;0;1173;1;0;Y;723;12;N;226;;;39
Cu-3.2Ni-0.40Si;Cu-Ni-Si alloys;95.935;0;0;0;0;0;0;0;0;0;0;0;0;0;0;0;0;3.3;0;0;0;0.765;0;0;0;0;0;1173;1;0;Y;773;0.25;N;161;;;28
Cu-3.2Ni-0.40Si;Cu-Ni-Si alloys;95.935;0;0;0;0;0;0;0;0;0;0;0;0;0;0;0;0;3.3;0;0;0;0.765;0;0;0;0;0;1173;1;0;Y;773;0.5;N;205;;;32
Cu-3.2Ni-0.40Si;Cu-Ni-Si alloys;95.935;0;0;0;0;0;0;0;0;0;0;0;0;0;0;0;0;3.3;0;0;0;0.765;0;0;0;0;0;1173;1;0;Y;773;1;N;234;;;36
Cu-3.2Ni-0.40Si;Cu-Ni-Si alloys;95.935;0;0;0;0;0;0;0;0;0;0;0;0;0;0;0;0;3.3;0;0;0;0.765;0;0;0;0;0;1173;1;0;Y;773;2;N;238;544;651;38
Cu-3.2Ni-0.40Si;Cu-Ni-Si alloys;95.935;0;0;0;0;0;0;0;0;0;0;0;0;0;0;0;0;3.3;0;0;0;0.765;0;0;0;0;0;1173;1;0;Y;773;4;N;223;;;40
Cu-3.2Ni-0.40Si;Cu-Ni-Si alloys;95.935;0;0;0;0;0;0;0;0;0;0;0;0;0;0;0;0;3.3;0;0;0;0.765;0;0;0;0;0;1173;1;0;Y;773;6;N;215;;;41
Cu-3.2Ni-0.40Si;Cu-Ni-Si alloys;95.935;0;0;0;0;0;0;0;0;0;0;0;0;0;0;0;0;3.3;0;0;0;0.765;0;0;0;0;0;1173;1;0;Y;773;8;N;211;;;42
Cu-3.2Ni-0.40Si;Cu-Ni-Si alloys;95.935;0;0;0;0;0;0;0;0;0;0;0;0;0;0;0;0;3.3;0;0;0;0.765;0;0;0;0;0;1173;1;0;Y;773;12;N;207;;;42
Cu-3.2Ni-0.40Si;Cu-Ni-Si alloys;95.935;0;0;0;0;0;0;0;0;0;0;0;0;0;0;0;0;3.3;0;0;0;0.765;0;0;0;0;0;1173;1;60;N;;;N;176;;;27
Cu-3.2Ni-0.40Si;Cu-Ni-Si alloys;95.935;0;0;0;0;0;0;0;0;0;0;0;0;0;0;0;0;3.3;0;0;0;0.765;0;0;0;0;0;1173;1;60;Y;723;0.25;N;246;;;29
Cu-3.2Ni-0.40Si;Cu-Ni-Si alloys;95.935;0;0;0;0;0;0;0;0;0;0;0;0;0;0;0;0;3.3;0;0;0;0.765;0;0;0;0;0;1173;1;60;Y;723;0.5;N;255;;;38
Cu-3.2Ni-0.40Si;Cu-Ni-Si alloys;95.935;0;0;0;0;0;0;0;0;0;0;0;0;0;0;0;0;3.3;0;0;0;0.765;0;0;0;0;0;1173;1;60;Y;723;1;N;260;641;715;38
Cu-3.2Ni-0.40Si;Cu-Ni-Si alloys;95.935;0;0;0;0;0;0;0;0;0;0;0;0;0;0;0;0;3.3;0;0;0;0.765;0;0;0;0;0;1173;1;60;Y;723;2;N;244;;;41
Cu-3.2Ni-0.40Si;Cu-Ni-Si alloys;95.935;0;0;0;0;0;0;0;0;0;0;0;0;0;0;0;0;3.3;0;0;0;0.765;0;0;0;0;0;1173;1;60;Y;723;4;N;226;;;47
Cu-3.2Ni-0.40Si;Cu-Ni-Si alloys;95.935;0;0;0;0;0;0;0;0;0;0;0;0;0;0;0;0;3.3;0;0;0;0.765;0;0;0;0;0;1173;1;60;Y;723;6;N;210;;;47
Cu-3.2Ni-0.40Si;Cu-Ni-Si alloys;95.935;0;0;0;0;0;0;0;0;0;0;0;0;0;0;0;0;3.3;0;0;0;0.765;0;0;0;0;0;1173;1;60;Y;723;8;N;190;;;48
Cu-3.2Ni-0.40Si;Cu-Ni-Si alloys;95.935;0;0;0;0;0;0;0;0;0;0;0;0;0;0;0;0;3.3;0;0;0;0.765;0;0;0;0;0;1173;1;60;Y;723;12;N;166;;;48
Cu-3.2Ni-0.40Si;Cu-Ni-Si alloys;95.935;0;0;0;0;0;0;0;0;0;0;0;0;0;0;0;0;3.3;0;0;0;0.765;0;0;0;0;0;1173;1;60;Y;773;0.25;N;254;;;32
Cu-3.2Ni-0.40Si;Cu-Ni-Si alloys;95.935;0;0;0;0;0;0;0;0;0;0;0;0;0;0;0;0;3.3;0;0;0;0.765;0;0;0;0;0;1173;1;60;Y;773;0.5;N;246;;;34
Cu-3.2Ni-0.40Si;Cu-Ni-Si alloys;95.935;0;0;0;0;0;0;0;0;0;0;0;0;0;0;0;0;3.3;0;0;0;0.765;0;0;0;0;0;1173;1;60;Y;773;1;N;244;;;37
Cu-3.2Ni-0.40Si;Cu-Ni-Si alloys;95.935;0;0;0;0;0;0;0;0;0;0;0;0;0;0;0;0;3.3;0;0;0;0.765;0;0;0;0;0;1173;1;60;Y;773;2;N;214;;;41
Cu-3.2Ni-0.40Si;Cu-Ni-Si alloys;95.935;0;0;0;0;0;0;0;0;0;0;0;0;0;0;0;0;3.3;0;0;0;0.765;0;0;0;0;0;1173;1;60;Y;773;4;N;193;;;44
Cu-3.2Ni-0.40Si;Cu-Ni-Si alloys;95.935;0;0;0;0;0;0;0;0;0;0;0;0;0;0;0;0;3.3;0;0;0;0.765;0;0;0;0;0;1173;1;60;Y;773;6;N;165;;;45
Cu-3.2Ni-0.40Si;Cu-Ni-Si alloys;95.935;0;0;0;0;0;0;0;0;0;0;0;0;0;0;0;0;3.3;0;0;0;0.765;0;0;0;0;0;1173;1;60;Y;773;8;N;146;;;47
Cu-3.2Ni-0.40Si;Cu-Ni-Si alloys;95.935;0;0;0;0;0;0;0;0;0;0;0;0;0;0;0;0;3.3;0;0;0;0.765;0;0;0;0;0;1173;1;60;Y;773;12;N;132;;;48
Cu-3.2Ni-0.40Si;Cu-Ni-Si alloys;95.935;0;0;0;0;0;0;0;0;0;0;0;0;0;0;0;0;3.3;0;0;0;0.765;0;0;0;0;0;1173;1;45;N;;;Y;276;;;36
Cu-3.2Ni-0.40Si;Cu-Ni-Si alloys;95.935;0;0;0;0;0;0;0;0;0;0;0;0;0;0;0;0;3.3;0;0;0;0.765;0;0;0;0;0;1173;1;45;Y;623;0.25;Y;280;;;37
Cu-3.2Ni-0.40Si;Cu-Ni-Si alloys;95.935;0;0;0;0;0;0;0;0;0;0;0;0;0;0;0;0;3.3;0;0;0;0.765;0;0;0;0;0;1173;1;45;Y;623;0.5;Y;282;;;37
Cu-3.2Ni-0.40Si;Cu-Ni-Si alloys;95.935;0;0;0;0;0;0;0;0;0;0;0;0;0;0;0;0;3.3;0;0;0;0.765;0;0;0;0;0;1173;1;45;Y;623;1;Y;290;782;855;38
Cu-3.2Ni-0.40Si;Cu-Ni-Si alloys;95.935;0;0;0;0;0;0;0;0;0;0;0;0;0;0;0;0;3.3;0;0;0;0.765;0;0;0;0;0;1173;1;45;Y;623;2;Y;282;;;39
Cu-3.2Ni-0.40Si;Cu-Ni-Si alloys;95.935;0;0;0;0;0;0;0;0;0;0;0;0;0;0;0;0;3.3;0;0;0;0.765;0;0;0;0;0;1173;1;45;Y;623;4;Y;277;;;40
Cu-3.2Ni-0.40Si;Cu-Ni-Si alloys;95.935;0;0;0;0;0;0;0;0;0;0;0;0;0;0;0;0;3.3;0;0;0;0.765;0;0;0;0;0;1173;1;45;Y;623;6;Y;269;;;41
Cu-3.2Ni-0.40Si;Cu-Ni-Si alloys;95.935;0;0;0;0;0;0;0;0;0;0;0;0;0;0;0;0;3.3;0;0;0;0.765;0;0;0;0;0;1173;1;45;Y;623;8;Y;267;;;42
Cu-3.2Ni-0.40Si;Cu-Ni-Si alloys;95.935;0;0;0;0;0;0;0;0;0;0;0;0;0;0;0;0;3.3;0;0;0;0.765;0;0;0;0;0;1173;1;45;Y;623;12;Y;246;;;43
Cu-0.85Ni-2.67Si-0.82Co;Cu-Ni-Si alloys;95.66;0;0;0;0;0;2.67;0;0;0;0;0;0;0;0;0;0;0.85;0;0;0;0.82;0;0;0;0;0;1293;1;0;N;;;N;231;;;37
Cu-0.85Ni-2.67Si-0.82Co;Cu-Ni-Si alloys;95.66;0;0;0;0;0;2.67;0;0;0;0;0;0;0;0;0;0;0.85;0;0;0;0.82;0;0;0;0;0;1293;1;0;Y;773;0.25;N;241;;;42
Cu-0.85Ni-2.67Si-0.82Co;Cu-Ni-Si alloys;95.66;0;0;0;0;0;2.67;0;0;0;0;0;0;0;0;0;0;0.85;0;0;0;0.82;0;0;0;0;0;1293;1;0;Y;773;0.5;N;246;;;45
Cu-0.85Ni-2.67Si-0.82Co;Cu-Ni-Si alloys;95.66;0;0;0;0;0;2.67;0;0;0;0;0;0;0;0;0;0;0.85;0;0;0;0.82;0;0;0;0;0;1293;1;0;Y;773;1;N;252;546;624;46
Cu-0.85Ni-2.67Si-0.82Co;Cu-Ni-Si alloys;95.66;0;0;0;0;0;2.67;0;0;0;0;0;0;0;0;0;0;0.85;0;0;0;0.82;0;0;0;0;0;1293;1;0;Y;773;2;N;248;;;47
Cu-0.85Ni-2.67Si-0.82Co;Cu-Ni-Si alloys;95.66;0;0;0;0;0;2.67;0;0;0;0;0;0;0;0;0;0;0.85;0;0;0;0.82;0;0;0;0;0;1293;1;0;Y;773;4;N;241;;;48
Cu-0.85Ni-2.67Si-0.82Co;Cu-Ni-Si alloys;95.66;0;0;0;0;0;2.67;0;0;0;0;0;0;0;0;0;0;0.85;0;0;0;0.82;0;0;0;0;0;1293;1;0;Y;773;8;N;231;;;49
Cu-1.84Ni-1.64Si-0.82Co;Cu-Ni-Si alloys;95.7;0;0;0;0;0;1.64;0;0;0;0;0;0;0;0;0;0;1.84;0;0;0;0.82;0;0;0;0;0;1293;1;0;N;;;N;252;;;35
Cu-1.84Ni-1.64Si-0.82Co;Cu-Ni-Si alloys;95.7;0;0;0;0;0;1.64;0;0;0;0;0;0;0;0;0;0;1.84;0;0;0;0.82;0;0;0;0;0;1293;1;0;Y;773;0.25;N;255;;;40
Cu-1.84Ni-1.64Si-0.82Co;Cu-Ni-Si alloys;95.7;0;0;0;0;0;1.64;0;0;0;0;0;0;0;0;0;0;1.84;0;0;0;0.82;0;0;0;0;0;1293;1;0;Y;773;0.5;N;260;;;42
Cu-1.84Ni-1.64Si-0.82Co;Cu-Ni-Si alloys;95.7;0;0;0;0;0;1.64;0;0;0;0;0;0;0;0;0;0;1.84;0;0;0;0.82;0;0;0;0;0;1293;1;0;Y;773;1;N;272;607;701;44
Cu-1.84Ni-1.64Si-0.82Co;Cu-Ni-Si alloys;95.7;0;0;0;0;0;1.64;0;0;0;0;0;0;0;0;0;0;1.84;0;0;0;0.82;0;0;0;0;0;1293;1;0;Y;773;2;N;261;;;45
Cu-1.84Ni-1.64Si-0.82Co;Cu-Ni-Si alloys;95.7;0;0;0;0;0;1.64;0;0;0;0;0;0;0;0;0;0;1.84;0;0;0;0.82;0;0;0;0;0;1293;1;0;Y;773;4;N;255;;;45
Cu-1.84Ni-1.64Si-0.82Co;Cu-Ni-Si alloys;95.7;0;0;0;0;0;1.64;0;0;0;0;0;0;0;0;0;0;1.84;0;0;0;0.82;0;0;0;0;0;1293;1;0;Y;773;8;N;240;;;46
Cu-2.31Ni-1.18Si-0.82Co;Cu-Ni-Si alloys;95.69;0;0;0;0;0;1.18;0;0;0;0;0;0;0;0;0;0;2.31;0;0;0;0.82;0;0;0;0;0;1293;1;0;N;;;N;261;;;32
Cu-2.31Ni-1.18Si-0.82Co;Cu-Ni-Si alloys;95.69;0;0;0;0;0;1.18;0;0;0;0;0;0;0;0;0;0;2.31;0;0;0;0.82;0;0;0;0;0;1293;1;0;Y;773;0.25;N;261;;;35
Cu-2.31Ni-1.18Si-0.82Co;Cu-Ni-Si alloys;95.69;0;0;0;0;0;1.18;0;0;0;0;0;0;0;0;0;0;2.31;0;0;0;0.82;0;0;0;0;0;1293;1;0;Y;773;0.5;N;266;;;39
Cu-2.31Ni-1.18Si-0.82Co;Cu-Ni-Si alloys;95.69;0;0;0;0;0;1.18;0;0;0;0;0;0;0;0;0;0;2.31;0;0;0;0.82;0;0;0;0;0;1293;1;0;Y;773;1;N;276;645;720;41
Cu-2.31Ni-1.18Si-0.82Co;Cu-Ni-Si alloys;95.69;0;0;0;0;0;1.18;0;0;0;0;0;0;0;0;0;0;2.31;0;0;0;0.82;0;0;0;0;0;1293;1;0;Y;773;2;N;266;;;42
Cu-2.31Ni-1.18Si-0.82Co;Cu-Ni-Si alloys;95.69;0;0;0;0;0;1.18;0;0;0;0;0;0;0;0;0;0;2.31;0;0;0;0.82;0;0;0;0;0;1293;1;0;Y;773;4;N;260;;;43
Cu-2.31Ni-1.18Si-0.82Co;Cu-Ni-Si alloys;95.69;0;0;0;0;0;1.18;0;0;0;0;0;0;0;0;0;0;2.31;0;0;0;0.82;0;0;0;0;0;1293;1;0;Y;773;8;N;248;;;43
Cu-3.48Ni-0.82Co;Cu-Ni-Si alloys;95.7;0;0;0;0;0;0;0;0;0;0;0;0;0;0;0;0;3.48;0;0;0;0.82;0;0;0;0;0;1173;1;0;N;;;N;196;;;26
Cu-3.48Ni-0.82Co;Cu-Ni-Si alloys;95.7;0;0;0;0;0;0;0;0;0;0;0;0;0;0;0;0;3.48;0;0;0;0.82;0;0;0;0;0;1173;1;0;Y;773;0.25;N;201;;;31
Cu-3.48Ni-0.82Co;Cu-Ni-Si alloys;95.7;0;0;0;0;0;0;0;0;0;0;0;0;0;0;0;0;3.48;0;0;0;0.82;0;0;0;0;0;1173;1;0;Y;773;0.5;N;214;;;35
Cu-3.48Ni-0.82Co;Cu-Ni-Si alloys;95.7;0;0;0;0;0;0;0;0;0;0;0;0;0;0;0;0;3.48;0;0;0;0.82;0;0;0;0;0;1173;1;0;Y;773;1;N;236;539;605;37
Cu-3.48Ni-0.82Co;Cu-Ni-Si alloys;95.7;0;0;0;0;0;0;0;0;0;0;0;0;0;0;0;0;3.48;0;0;0;0.82;0;0;0;0;0;1173;1;0;Y;773;2;N;237;;;39
Cu-3.48Ni-0.82Co;Cu-Ni-Si alloys;95.7;0;0;0;0;0;0;0;0;0;0;0;0;0;0;0;0;3.48;0;0;0;0.82;0;0;0;0;0;1173;1;0;Y;773;4;N;228;;;40
Cu-3.48Ni-0.82Co;Cu-Ni-Si alloys;95.7;0;0;0;0;0;0;0;0;0;0;0;0;0;0;0;0;3.48;0;0;0;0.82;0;0;0;0;0;1173;1;0;Y;773;8;N;213;;;40
Cu-3Ni-0.7Si;Cu-Ni-Si alloys;96.3;0;0;0;0;0;0;0;0;0;0;0;0;0;0;0;0;3;0;0;0;0.7;0;0;0;0;0;1223;2;75;Y;773;0.5;Y;;489;622;37
Cu-3Ni-0.7Si;Cu-Ni-Si alloys;96.3;0;0;0;0;0;0;0;0;0;0;0;0;0;0;0;0;3;0;0;0;0.7;0;0;0;0;0;1223;2;75;Y;773;1;;;564;707;39
Cu-3Ni-0.7Si;Cu-Ni-Si alloys;96.3;0;0;0;0;0;0;0;0;0;0;0;0;0;0;0;0;3;0;0;0;0.7;0;0;0;0;0;1223;2;75;Y;773;3;;;634;755;43
Cu-6Ni-1.43Si;Cu-Ni-Si alloys;92.57;0;0;0;0;0;0;0;0;0;0;0;0;0;0;0;0;6;0;0;0;1.43;0;0;0;0;0;1223;2;75;Y;773;0.167;;;619;796;24
Cu-6Ni-1.43Si;Cu-Ni-Si alloys;92.57;0;0;0;0;0;0;0;0;0;0;0;0;0;0;0;0;6;0;0;0;1.43;0;0;0;0;0;1223;2;75;Y;773;0.333;;;670;847;25
Cu-6Ni-1.43Si;Cu-Ni-Si alloys;92.57;0;0;0;0;0;0;0;0;0;0;0;0;0;0;0;0;6;0;0;0;1.43;0;0;0;0;0;1223;2;75;Y;773;0.5;;;656;819;28
Cu-6Ni-1.43Si;Cu-Ni-Si alloys;92.57;0;0;0;0;0;0;0;0;0;0;0;0;0;0;0;0;6;0;0;0;1.43;0;0;0;0;0;1223;2;75;Y;773;1;;;822;964;30
Cu-6Ni-1.43Si;Cu-Ni-Si alloys;92.57;0;0;0;0;0;0;0;0;0;0;0;0;0;0;0;0;6;0;0;0;1.43;0;0;0;0;0;1223;2;75;Y;773;3;;;763;875;34
Cu-3Ni-0.63Si-0.12Ti;Cu-Ni-Si alloys;96.25;0;0;0;0;0;0;0;0;0;0;0;0;0;0;0;0;3;0;0;0;0.63;0;0.12;0;0;0;1223;2;75;Y;773;0.5;;;538;718;38
Cu-3Ni-0.63Si-0.12Ti;Cu-Ni-Si alloys;96.25;0;0;0;0;0;0;0;0;0;0;0;0;0;0;0;0;3;0;0;0;0.63;0;0.12;0;0;0;1223;2;75;Y;773;1;;;522;731;40
Cu-3Ni-0.63Si-0.12Ti;Cu-Ni-Si alloys;96.25;0;0;0;0;0;0;0;0;0;0;0;0;0;0;0;0;3;0;0;0;0.63;0;0.12;0;0;0;1223;2;75;Y;773;3;;;614;745;43
Cu-6Ni-1.29Si-0.24Ti;Cu-Ni-Si alloys;92.47;0;0;0;0;0;0;0;0;0;0;0;0;0;0;0;0;6;0;0;0;1.29;0;0.24;0;0;0;1223;2;75;Y;773;0.167;;;547;794;25
Cu-6Ni-1.29Si-0.24Ti;Cu-Ni-Si alloys;92.47;0;0;0;0;0;0;0;0;0;0;0;0;0;0;0;0;6;0;0;0;1.29;0;0.24;0;0;0;1223;2;75;Y;773;0.333;;;585;837;27
Cu-6Ni-1.29Si-0.24Ti;Cu-Ni-Si alloys;92.47;0;0;0;0;0;0;0;0;0;0;0;0;0;0;0;0;6;0;0;0;1.29;0;0.24;0;0;0;1223;2;75;Y;773;0.5;;;582;814;31
Cu-6Ni-1.29Si-0.24Ti;Cu-Ni-Si alloys;92.47;0;0;0;0;0;0;0;0;0;0;0;0;0;0;0;0;6;0;0;0;1.29;0;0.24;0;0;0;1223;2;75;Y;773;1;;;531;711;38
Cu-6Ni-1.29Si-0.24Ti;Cu-Ni-Si alloys;92.47;0;0;0;0;0;0;0;0;0;0;0;0;0;0;0;0;6;0;0;0;1.29;0;0.24;0;0;0;1223;2;75;Y;773;3;;;453;616;51
Cu-6Ni-1Si-0.5Al-0.15Mg-0.1Cr;Cu-Ni-Si alloys;92.27;0.49;0;0;0;0;0;0;0.11;0;0;0;0.12;0;0;0;0;5.98;0;0;0;1.03;0;0;0;0;0;1243;6;50;Y;673;0.25;N;317;;;20
Cu-6Ni-1Si-0.5Al-0.15Mg-0.1Cr;Cu-Ni-Si alloys;92.27;0.49;0;0;0;0;0;0;0.11;0;0;0;0.12;0;0;0;0;5.98;0;0;0;1.03;0;0;0;0;0;1243;6;50;Y;673;0.5;N;326;;;22
Cu-6Ni-1Si-0.5Al-0.15Mg-0.1Cr;Cu-Ni-Si alloys;92.27;0.49;0;0;0;0;0;0;0.11;0;0;0;0.12;0;0;0;0;5.98;0;0;0;1.03;0;0;0;0;0;1243;6;50;Y;673;0.75;N;329;;;22
Cu-6Ni-1Si-0.5Al-0.15Mg-0.1Cr;Cu-Ni-Si alloys;92.27;0.49;0;0;0;0;0;0;0.11;0;0;0;0.12;0;0;0;0;5.98;0;0;0;1.03;0;0;0;0;0;1243;6;50;Y;673;1;N;321;;;23
Cu-6Ni-1Si-0.5Al-0.15Mg-0.1Cr;Cu-Ni-Si alloys;92.27;0.49;0;0;0;0;0;0;0.11;0;0;0;0.12;0;0;0;0;5.98;0;0;0;1.03;0;0;0;0;0;1243;6;50;Y;673;1.5;N;329;;;23
Cu-6Ni-1Si-0.5Al-0.15Mg-0.1Cr;Cu-Ni-Si alloys;92.27;0.49;0;0;0;0;0;0;0.11;0;0;0;0.12;0;0;0;0;5.98;0;0;0;1.03;0;0;0;0;0;1243;6;50;Y;673;2;N;329;;;24
Cu-6Ni-1Si-0.5Al-0.15Mg-0.1Cr;Cu-Ni-Si alloys;92.27;0.49;0;0;0;0;0;0;0.11;0;0;0;0.12;0;0;0;0;5.98;0;0;0;1.03;0;0;0;0;0;1243;6;50;Y;673;3;N;335;;;25
Cu-6Ni-1Si-0.5Al-0.15Mg-0.1Cr;Cu-Ni-Si alloys;92.27;0.49;0;0;0;0;0;0;0.11;0;0;0;0.12;0;0;0;0;5.98;0;0;0;1.03;0;0;0;0;0;1243;6;50;Y;673;4;N;335;;;25
Cu-6Ni-1Si-0.5Al-0.15Mg-0.1Cr;Cu-Ni-Si alloys;92.27;0.49;0;0;0;0;0;0;0.11;0;0;0;0.12;0;0;0;0;5.98;0;0;0;1.03;0;0;0;0;0;1243;6;50;Y;673;6;N;325;;;26
Cu-6Ni-1Si-0.5Al-0.15Mg-0.1Cr;Cu-Ni-Si alloys;92.27;0.49;0;0;0;0;0;0;0.11;0;0;0;0.12;0;0;0;0;5.98;0;0;0;1.03;0;0;0;0;0;1243;6;50;Y;673;8;N;323;;;27
Cu-6Ni-1Si-0.5Al-0.15Mg-0.1Cr;Cu-Ni-Si alloys;92.27;0.49;0;0;0;0;0;0;0.11;0;0;0;0.12;0;0;0;0;5.98;0;0;0;1.03;0;0;0;0;0;1243;6;50;Y;673;12;N;323;;;29
Cu-6Ni-1Si-0.5Al-0.15Mg-0.1Cr;Cu-Ni-Si alloys;92.27;0.49;0;0;0;0;0;0;0.11;0;0;0;0.12;0;0;0;0;5.98;0;0;0;1.03;0;0;0;0;0;1243;6;50;Y;673;16;N;329;;;31
Cu-6Ni-1Si-0.5Al-0.15Mg-0.1Cr;Cu-Ni-Si alloys;92.27;0.49;0;0;0;0;0;0;0.11;0;0;0;0.12;0;0;0;0;5.98;0;0;0;1.03;0;0;0;0;0;1243;6;50;Y;673;20;N;330;;;32
Cu-6Ni-1Si-0.5Al-0.15Mg-0.1Cr;Cu-Ni-Si alloys;92.27;0.49;0;0;0;0;0;0;0.11;0;0;0;0.12;0;0;0;0;5.98;0;0;0;1.03;0;0;0;0;0;1243;6;50;Y;723;0.25;N;331;;;23
Cu-6Ni-1Si-0.5Al-0.15Mg-0.1Cr;Cu-Ni-Si alloys;92.27;0.49;0;0;0;0;0;0;0.11;0;0;0;0.12;0;0;0;0;5.98;0;0;0;1.03;0;0;0;0;0;1243;6;50;Y;723;0.5;N;336;;;25
Cu-6Ni-1Si-0.5Al-0.15Mg-0.1Cr;Cu-Ni-Si alloys;92.27;0.49;0;0;0;0;0;0;0.11;0;0;0;0.12;0;0;0;0;5.98;0;0;0;1.03;0;0;0;0;0;1243;6;50;Y;723;0.75;N;348;;;26
Cu-6Ni-1Si-0.5Al-0.15Mg-0.1Cr;Cu-Ni-Si alloys;92.27;0.49;0;0;0;0;0;0;0.11;0;0;0;0.12;0;0;0;0;5.98;0;0;0;1.03;0;0;0;0;0;1243;6;50;Y;723;1;N;350;;;27
Cu-6Ni-1Si-0.5Al-0.15Mg-0.1Cr;Cu-Ni-Si alloys;92.27;0.49;0;0;0;0;0;0;0.11;0;0;0;0.12;0;0;0;0;5.98;0;0;0;1.03;0;0;0;0;0;1243;6;50;Y;723;1.5;N;350;;;28
Cu-6Ni-1Si-0.5Al-0.15Mg-0.1Cr;Cu-Ni-Si alloys;92.27;0.49;0;0;0;0;0;0;0.11;0;0;0;0.12;0;0;0;0;5.98;0;0;0;1.03;0;0;0;0;0;1243;6;50;Y;723;2;N;346;;;28
Cu-6Ni-1Si-0.5Al-0.15Mg-0.1Cr;Cu-Ni-Si alloys;92.27;0.49;0;0;0;0;0;0;0.11;0;0;0;0.12;0;0;0;0;5.98;0;0;0;1.03;0;0;0;0;0;1243;6;50;Y;723;3;N;352;;;29
Cu-6Ni-1Si-0.5Al-0.15Mg-0.1Cr;Cu-Ni-Si alloys;92.27;0.49;0;0;0;0;0;0;0.11;0;0;0;0.12;0;0;0;0;5.98;0;0;0;1.03;0;0;0;0;0;1243;6;50;Y;723;4;N;349;;;31
Cu-6Ni-1Si-0.5Al-0.15Mg-0.1Cr;Cu-Ni-Si alloys;92.27;0.49;0;0;0;0;0;0;0.11;0;0;0;0.12;0;0;0;0;5.98;0;0;0;1.03;0;0;0;0;0;1243;6;50;Y;723;6;N;351;;;32
Cu-6Ni-1Si-0.5Al-0.15Mg-0.1Cr;Cu-Ni-Si alloys;92.27;0.49;0;0;0;0;0;0;0.11;0;0;0;0.12;0;0;0;0;5.98;0;0;0;1.03;0;0;0;0;0;1243;6;50;Y;723;8;N;351;;;35
Cu-6Ni-1Si-0.5Al-0.15Mg-0.1Cr;Cu-Ni-Si alloys;92.27;0.49;0;0;0;0;0;0;0.11;0;0;0;0.12;0;0;0;0;5.98;0;0;0;1.03;0;0;0;0;0;1243;6;50;Y;723;12;N;341;;;37
Cu-6Ni-1Si-0.5Al-0.15Mg-0.1Cr;Cu-Ni-Si alloys;92.27;0.49;0;0;0;0;0;0;0.11;0;0;0;0.12;0;0;0;0;5.98;0;0;0;1.03;0;0;0;0;0;1243;6;50;Y;723;16;N;335;;;38
Cu-6Ni-1Si-0.5Al-0.15Mg-0.1Cr;Cu-Ni-Si alloys;92.27;0.49;0;0;0;0;0;0;0.11;0;0;0;0.12;0;0;0;0;5.98;0;0;0;1.03;0;0;0;0;0;1243;6;50;Y;723;20;N;324;;;39
Cu-6Ni-1Si-0.5Al-0.15Mg-0.1Cr;Cu-Ni-Si alloys;92.27;0.49;0;0;0;0;0;0;0.11;0;0;0;0.12;0;0;0;0;5.98;0;0;0;1.03;0;0;0;0;0;1243;6;50;Y;773;0.25;N;333;;;28
Cu-6Ni-1Si-0.5Al-0.15Mg-0.1Cr;Cu-Ni-Si alloys;92.27;0.49;0;0;0;0;0;0;0.11;0;0;0;0.12;0;0;0;0;5.98;0;0;0;1.03;0;0;0;0;0;1243;6;50;Y;773;0.5;N;338;;;29
Cu-6Ni-1Si-0.5Al-0.15Mg-0.1Cr;Cu-Ni-Si alloys;92.27;0.49;0;0;0;0;0;0;0.11;0;0;0;0.12;0;0;0;0;5.98;0;0;0;1.03;0;0;0;0;0;1243;6;50;Y;773;0.75;N;330;;;30
Cu-6Ni-1Si-0.5Al-0.15Mg-0.1Cr;Cu-Ni-Si alloys;92.27;0.49;0;0;0;0;0;0;0.11;0;0;0;0.12;0;0;0;0;5.98;0;0;0;1.03;0;0;0;0;0;1243;6;50;Y;773;1;N;313;;;31
Cu-6Ni-1Si-0.5Al-0.15Mg-0.1Cr;Cu-Ni-Si alloys;92.27;0.49;0;0;0;0;0;0;0.11;0;0;0;0.12;0;0;0;0;5.98;0;0;0;1.03;0;0;0;0;0;1243;6;50;Y;773;1.5;N;313;;;33
Cu-6Ni-1Si-0.5Al-0.15Mg-0.1Cr;Cu-Ni-Si alloys;92.27;0.49;0;0;0;0;0;0;0.11;0;0;0;0.12;0;0;0;0;5.98;0;0;0;1.03;0;0;0;0;0;1243;6;50;Y;773;2;N;309;;;33
Cu-6Ni-1Si-0.5Al-0.15Mg-0.1Cr;Cu-Ni-Si alloys;92.27;0.49;0;0;0;0;0;0;0.11;0;0;0;0.12;0;0;0;0;5.98;0;0;0;1.03;0;0;0;0;0;1243;6;50;Y;773;3;N;289;;;34
Cu-6Ni-1Si-0.5Al-0.15Mg-0.1Cr;Cu-Ni-Si alloys;92.27;0.49;0;0;0;0;0;0;0.11;0;0;0;0.12;0;0;0;0;5.98;0;0;0;1.03;0;0;0;0;0;1243;6;50;Y;773;4;N;264;;;36
Cu-6Ni-1Si-0.5Al-0.15Mg-0.1Cr;Cu-Ni-Si alloys;92.27;0.49;0;0;0;0;0;0;0.11;0;0;0;0.12;0;0;0;0;5.98;0;0;0;1.03;0;0;0;0;0;1243;6;50;Y;773;6;N;261;;;37
Cu-6Ni-1Si-0.5Al-0.15Mg-0.1Cr;Cu-Ni-Si alloys;92.27;0.49;0;0;0;0;0;0;0.11;0;0;0;0.12;0;0;0;0;5.98;0;0;0;1.03;0;0;0;0;0;1243;6;50;Y;773;8;N;245;;;38
Cu-6Ni-1Si-0.5Al-0.15Mg-0.1Cr;Cu-Ni-Si alloys;92.27;0.49;0;0;0;0;0;0;0.11;0;0;0;0.12;0;0;0;0;5.98;0;0;0;1.03;0;0;0;0;0;1243;6;50;Y;773;12;N;216;;;39
Cu-6Ni-1Si-0.5Al-0.15Mg-0.1Cr;Cu-Ni-Si alloys;92.27;0.49;0;0;0;0;0;0;0.11;0;0;0;0.12;0;0;0;0;5.98;0;0;0;1.03;0;0;0;0;0;1243;6;50;Y;773;16;N;215;;;39
Cu-6Ni-1Si-0.5Al-0.15Mg-0.1Cr;Cu-Ni-Si alloys;92.27;0.49;0;0;0;0;0;0;0.11;0;0;0;0.12;0;0;0;0;5.98;0;0;0;1.03;0;0;0;0;0;1243;6;50;Y;773;20;N;200;;;40
Cu-6Ni-1Si-0.5Al-0.15Mg-0.1Cr;Cu-Ni-Si alloys;92.27;0.49;0;0;0;0;0;0;0.11;0;0;0;0.12;0;0;0;0;5.98;0;0;0;1.03;0;0;0;0;0;1243;6;50;Y;823;0.25;N;304;;;29
Cu-6Ni-1Si-0.5Al-0.15Mg-0.1Cr;Cu-Ni-Si alloys;92.27;0.49;0;0;0;0;0;0;0.11;0;0;0;0.12;0;0;0;0;5.98;0;0;0;1.03;0;0;0;0;0;1243;6;50;Y;823;0.5;N;284;;;32
Cu-6Ni-1Si-0.5Al-0.15Mg-0.1Cr;Cu-Ni-Si alloys;92.27;0.49;0;0;0;0;0;0;0.11;0;0;0;0.12;0;0;0;0;5.98;0;0;0;1.03;0;0;0;0;0;1243;6;50;Y;823;0.75;N;273;;;32
Cu-6Ni-1Si-0.5Al-0.15Mg-0.1Cr;Cu-Ni-Si alloys;92.27;0.49;0;0;0;0;0;0;0.11;0;0;0;0.12;0;0;0;0;5.98;0;0;0;1.03;0;0;0;0;0;1243;6;50;Y;823;1;N;253;;;33
Cu-6Ni-1Si-0.5Al-0.15Mg-0.1Cr;Cu-Ni-Si alloys;92.27;0.49;0;0;0;0;0;0;0.11;0;0;0;0.12;0;0;0;0;5.98;0;0;0;1.03;0;0;0;0;0;1243;6;50;Y;823;1.5;N;238;;;34
Cu-6Ni-1Si-0.5Al-0.15Mg-0.1Cr;Cu-Ni-Si alloys;92.27;0.49;0;0;0;0;0;0;0.11;0;0;0;0.12;0;0;0;0;5.98;0;0;0;1.03;0;0;0;0;0;1243;6;50;Y;823;2;N;233;;;35
Cu-6Ni-1Si-0.5Al-0.15Mg-0.1Cr;Cu-Ni-Si alloys;92.27;0.49;0;0;0;0;0;0;0.11;0;0;0;0.12;0;0;0;0;5.98;0;0;0;1.03;0;0;0;0;0;1243;6;50;Y;823;3;N;233;;;36
Cu-6Ni-1Si-0.5Al-0.15Mg-0.1Cr;Cu-Ni-Si alloys;92.27;0.49;0;0;0;0;0;0;0.11;0;0;0;0.12;0;0;0;0;5.98;0;0;0;1.03;0;0;0;0;0;1243;6;50;Y;823;4;N;202;;;37
Cu-6Ni-1Si-0.5Al-0.15Mg-0.1Cr;Cu-Ni-Si alloys;92.27;0.49;0;0;0;0;0;0;0.11;0;0;0;0.12;0;0;0;0;5.98;0;0;0;1.03;0;0;0;0;0;1243;6;50;Y;823;6;N;192;;;37
Cu-6Ni-1Si-0.5Al-0.15Mg-0.1Cr;Cu-Ni-Si alloys;92.27;0.49;0;0;0;0;0;0;0.11;0;0;0;0.12;0;0;0;0;5.98;0;0;0;1.03;0;0;0;0;0;1243;6;50;Y;823;8;N;185;;;38
Cu-6Ni-1Si-0.5Al-0.15Mg-0.1Cr;Cu-Ni-Si alloys;92.27;0.49;0;0;0;0;0;0;0.11;0;0;0;0.12;0;0;0;0;5.98;0;0;0;1.03;0;0;0;0;0;1243;6;50;Y;823;12;N;179;;;39
Cu-6Ni-1Si-0.5Al-0.15Mg-0.1Cr;Cu-Ni-Si alloys;92.27;0.49;0;0;0;0;0;0;0.11;0;0;0;0.12;0;0;0;0;5.98;0;0;0;1.03;0;0;0;0;0;1243;6;50;Y;823;16;N;181;;;40
Cu-6Ni-1Si-0.5Al-0.15Mg-0.1Cr;Cu-Ni-Si alloys;92.27;0.49;0;0;0;0;0;0;0.11;0;0;0;0.12;0;0;0;0;5.98;0;0;0;1.03;0;0;0;0;0;1243;6;50;Y;823;20;N;176;;;40
Cu-6Ni-1Si-0.5Al-0.15Mg-0.1Cr;Cu-Ni-Si alloys;92.27;0.49;0;0;0;0;0;0;0.11;0;0;0;0.12;0;0;0;0;5.98;0;0;0;1.03;0;0;0;0;0;1243;6;50;Y;873;0.25;N;244;;;30
Cu-6Ni-1Si-0.5Al-0.15Mg-0.1Cr;Cu-Ni-Si alloys;92.27;0.49;0;0;0;0;0;0;0.11;0;0;0;0.12;0;0;0;0;5.98;0;0;0;1.03;0;0;0;0;0;1243;6;50;Y;873;0.5;N;258;;;31
Cu-6Ni-1Si-0.5Al-0.15Mg-0.1Cr;Cu-Ni-Si alloys;92.27;0.49;0;0;0;0;0;0;0.11;0;0;0;0.12;0;0;0;0;5.98;0;0;0;1.03;0;0;0;0;0;1243;6;50;Y;873;0.75;N;251;;;30
Cu-6Ni-1Si-0.5Al-0.15Mg-0.1Cr;Cu-Ni-Si alloys;92.27;0.49;0;0;0;0;0;0;0.11;0;0;0;0.12;0;0;0;0;5.98;0;0;0;1.03;0;0;0;0;0;1243;6;50;Y;873;1;N;234;;;35
Cu-6Ni-1Si-0.5Al-0.15Mg-0.1Cr;Cu-Ni-Si alloys;92.27;0.49;0;0;0;0;0;0;0.11;0;0;0;0.12;0;0;0;0;5.98;0;0;0;1.03;0;0;0;0;0;1243;6;50;Y;873;1.5;N;215;;;36
Cu-6Ni-1Si-0.5Al-0.15Mg-0.1Cr;Cu-Ni-Si alloys;92.27;0.49;0;0;0;0;0;0;0.11;0;0;0;0.12;0;0;0;0;5.98;0;0;0;1.03;0;0;0;0;0;1243;6;50;Y;873;2;N;209;;;37
Cu-6Ni-1Si-0.5Al-0.15Mg-0.1Cr;Cu-Ni-Si alloys;92.27;0.49;0;0;0;0;0;0;0.11;0;0;0;0.12;0;0;0;0;5.98;0;0;0;1.03;0;0;0;0;0;1243;6;50;Y;873;3;N;179;;;38
Cu-6Ni-1Si-0.5Al-0.15Mg-0.1Cr;Cu-Ni-Si alloys;92.27;0.49;0;0;0;0;0;0;0.11;0;0;0;0.12;0;0;0;0;5.98;0;0;0;1.03;0;0;0;0;0;1243;6;50;Y;873;4;N;172;;;39
Cu-6Ni-1Si-0.5Al-0.15Mg-0.1Cr;Cu-Ni-Si alloys;92.27;0.49;0;0;0;0;0;0;0.11;0;0;0;0.12;0;0;0;0;5.98;0;0;0;1.03;0;0;0;0;0;1243;6;50;Y;873;6;N;166;;;39
Cu-6Ni-1Si-0.5Al-0.15Mg-0.1Cr;Cu-Ni-Si alloys;92.27;0.49;0;0;0;0;0;0;0.11;0;0;0;0.12;0;0;0;0;5.98;0;0;0;1.03;0;0;0;0;0;1243;6;50;Y;873;8;N;160;;;40
Cu-6Ni-1Si-0.5Al-0.15Mg-0.1Cr;Cu-Ni-Si alloys;92.27;0.49;0;0;0;0;0;0;0.11;0;0;0;0.12;0;0;0;0;5.98;0;0;0;1.03;0;0;0;0;0;1243;6;50;Y;873;12;N;158;;;40
Cu-6Ni-1Si-0.5Al-0.15Mg-0.1Cr;Cu-Ni-Si alloys;92.27;0.49;0;0;0;0;0;0;0.11;0;0;0;0.12;0;0;0;0;5.98;0;0;0;1.03;0;0;0;0;0;1243;6;50;Y;873;16;N;156;;;41
Cu-6Ni-1Si-0.5Al-0.15Mg-0.1Cr;Cu-Ni-Si alloys;92.27;0.49;0;0;0;0;0;0;0.11;0;0;0;0.12;0;0;0;0;5.98;0;0;0;1.03;0;0;0;0;0;1243;6;50;Y;873;20;N;153;;;41
Cu-6Ni-1Si-0.5Al-0.15Mg-0.1Cr;Cu-Ni-Si alloys;92.27;0.49;0;0;0;0;0;0;0.11;0;0;0;0.12;0;0;0;0;5.98;0;0;0;1.03;0;0;0;0;0;1243;6;50;Y;923;0.25;N;227;;;27
Cu-6Ni-1Si-0.5Al-0.15Mg-0.1Cr;Cu-Ni-Si alloys;92.27;0.49;0;0;0;0;0;0;0.11;0;0;0;0.12;0;0;0;0;5.98;0;0;0;1.03;0;0;0;0;0;1243;6;50;Y;923;0.5;N;252;;;31
Cu-6Ni-1Si-0.5Al-0.15Mg-0.1Cr;Cu-Ni-Si alloys;92.27;0.49;0;0;0;0;0;0;0.11;0;0;0;0.12;0;0;0;0;5.98;0;0;0;1.03;0;0;0;0;0;1243;6;50;Y;923;0.75;N;248;;;32
Cu-6Ni-1Si-0.5Al-0.15Mg-0.1Cr;Cu-Ni-Si alloys;92.27;0.49;0;0;0;0;0;0;0.11;0;0;0;0.12;0;0;0;0;5.98;0;0;0;1.03;0;0;0;0;0;1243;6;50;Y;923;1;N;231;;;35
Cu-6Ni-1Si-0.5Al-0.15Mg-0.1Cr;Cu-Ni-Si alloys;92.27;0.49;0;0;0;0;0;0;0.11;0;0;0;0.12;0;0;0;0;5.98;0;0;0;1.03;0;0;0;0;0;1243;6;50;Y;923;1.5;N;213;;;36
Cu-6Ni-1Si-0.5Al-0.15Mg-0.1Cr;Cu-Ni-Si alloys;92.27;0.49;0;0;0;0;0;0;0.11;0;0;0;0.12;0;0;0;0;5.98;0;0;0;1.03;0;0;0;0;0;1243;6;50;Y;923;2;N;190;;;37
Cu-6Ni-1Si-0.5Al-0.15Mg-0.1Cr;Cu-Ni-Si alloys;92.27;0.49;0;0;0;0;0;0;0.11;0;0;0;0.12;0;0;0;0;5.98;0;0;0;1.03;0;0;0;0;0;1243;6;50;Y;923;3;N;168;;;38
Cu-6Ni-1Si-0.5Al-0.15Mg-0.1Cr;Cu-Ni-Si alloys;92.27;0.49;0;0;0;0;0;0;0.11;0;0;0;0.12;0;0;0;0;5.98;0;0;0;1.03;0;0;0;0;0;1243;6;50;Y;923;4;N;152;;;39
Cu-6Ni-1Si-0.5Al-0.15Mg-0.1Cr;Cu-Ni-Si alloys;92.27;0.49;0;0;0;0;0;0;0.11;0;0;0;0.12;0;0;0;0;5.98;0;0;0;1.03;0;0;0;0;0;1243;6;50;Y;923;6;N;146;;;39
Cu-6Ni-1Si-0.5Al-0.15Mg-0.1Cr;Cu-Ni-Si alloys;92.27;0.49;0;0;0;0;0;0;0.11;0;0;0;0.12;0;0;0;0;5.98;0;0;0;1.03;0;0;0;0;0;1243;6;50;Y;923;8;N;132;;;40
Cu-6Ni-1Si-0.5Al-0.15Mg-0.1Cr;Cu-Ni-Si alloys;92.27;0.49;0;0;0;0;0;0;0.11;0;0;0;0.12;0;0;0;0;5.98;0;0;0;1.03;0;0;0;0;0;1243;6;50;Y;923;12;N;125;;;40
Cu-6Ni-1Si-0.5Al-0.15Mg-0.1Cr;Cu-Ni-Si alloys;92.27;0.49;0;0;0;0;0;0;0.11;0;0;0;0.12;0;0;0;0;5.98;0;0;0;1.03;0;0;0;0;0;1243;6;50;Y;923;16;N;124;;;41
Cu-6Ni-1Si-0.5Al-0.15Mg-0.1Cr;Cu-Ni-Si alloys;92.27;0.49;0;0;0;0;0;0;0.11;0;0;0;0.12;0;0;0;0;5.98;0;0;0;1.03;0;0;0;0;0;1243;6;50;Y;923;20;N;122;;;41
Cu-6Ni-1Si-0.5Al-0.15Mg-0.1Cr;Cu-Ni-Si alloys;92.27;0.49;0;0;0;0;0;0;0.11;0;0;0;0.12;0;0;0;0;5.98;0;0;0;1.03;0;0;0;0;0;1243;6;50;Y;973;0.25;N;267;;;30
Cu-6Ni-1Si-0.5Al-0.15Mg-0.1Cr;Cu-Ni-Si alloys;92.27;0.49;0;0;0;0;0;0;0.11;0;0;0;0.12;0;0;0;0;5.98;0;0;0;1.03;0;0;0;0;0;1243;6;50;Y;973;0.5;N;245;;;32
Cu-6Ni-1Si-0.5Al-0.15Mg-0.1Cr;Cu-Ni-Si alloys;92.27;0.49;0;0;0;0;0;0;0.11;0;0;0;0.12;0;0;0;0;5.98;0;0;0;1.03;0;0;0;0;0;1243;6;50;Y;973;0.75;N;239;;;33
Cu-6Ni-1Si-0.5Al-0.15Mg-0.1Cr;Cu-Ni-Si alloys;92.27;0.49;0;0;0;0;0;0;0.11;0;0;0;0.12;0;0;0;0;5.98;0;0;0;1.03;0;0;0;0;0;1243;6;50;Y;973;1;N;227;;;36
Cu-6Ni-1Si-0.5Al-0.15Mg-0.1Cr;Cu-Ni-Si alloys;92.27;0.49;0;0;0;0;0;0;0.11;0;0;0;0.12;0;0;0;0;5.98;0;0;0;1.03;0;0;0;0;0;1243;6;50;Y;973;1.5;N;210;;;37
Cu-6Ni-1Si-0.5Al-0.15Mg-0.1Cr;Cu-Ni-Si alloys;92.27;0.49;0;0;0;0;0;0;0.11;0;0;0;0.12;0;0;0;0;5.98;0;0;0;1.03;0;0;0;0;0;1243;6;50;Y;973;2;N;179;;;38
Cu-6Ni-1Si-0.5Al-0.15Mg-0.1Cr;Cu-Ni-Si alloys;92.27;0.49;0;0;0;0;0;0;0.11;0;0;0;0.12;0;0;0;0;5.98;0;0;0;1.03;0;0;0;0;0;1243;6;50;Y;973;3;N;159;;;39
Cu-6Ni-1Si-0.5Al-0.15Mg-0.1Cr;Cu-Ni-Si alloys;92.27;0.49;0;0;0;0;0;0;0.11;0;0;0;0.12;0;0;0;0;5.98;0;0;0;1.03;0;0;0;0;0;1243;6;50;Y;973;4;N;142;;;39
Cu-6Ni-1Si-0.5Al-0.15Mg-0.1Cr;Cu-Ni-Si alloys;92.27;0.49;0;0;0;0;0;0;0.11;0;0;0;0.12;0;0;0;0;5.98;0;0;0;1.03;0;0;0;0;0;1243;6;50;Y;973;6;N;134;;;39
Cu-6Ni-1Si-0.5Al-0.15Mg-0.1Cr;Cu-Ni-Si alloys;92.27;0.49;0;0;0;0;0;0;0.11;0;0;0;0.12;0;0;0;0;5.98;0;0;0;1.03;0;0;0;0;0;1243;6;50;Y;973;8;N;121;;;40
Cu-6Ni-1Si-0.5Al-0.15Mg-0.1Cr;Cu-Ni-Si alloys;92.27;0.49;0;0;0;0;0;0;0.11;0;0;0;0.12;0;0;0;0;5.98;0;0;0;1.03;0;0;0;0;0;1243;6;50;Y;973;12;N;111;;;40
Cu-6Ni-1Si-0.5Al-0.15Mg-0.1Cr;Cu-Ni-Si alloys;92.27;0.49;0;0;0;0;0;0;0.11;0;0;0;0.12;0;0;0;0;5.98;0;0;0;1.03;0;0;0;0;0;1243;6;50;Y;973;16;N;106;;;41
Cu-6Ni-1Si-0.5Al-0.15Mg-0.1Cr;Cu-Ni-Si alloys;92.27;0.49;0;0;0;0;0;0;0.11;0;0;0;0.12;0;0;0;0;5.98;0;0;0;1.03;0;0;0;0;0;1243;6;50;Y;973;20;N;100;;;42
Cu-6Ni-1Si-0.5Al-0.15Mg-0.1Cr;Cu-Ni-Si alloys;92.27;0.49;0;0;0;0;0;0;0.11;0;0;0;0.12;0;0;0;0;5.98;0;0;0;1.03;0;0;0;0;0;1243;6;50;Y;1023;0.25;N;262;;;24
Cu-6Ni-1Si-0.5Al-0.15Mg-0.1Cr;Cu-Ni-Si alloys;92.27;0.49;0;0;0;0;0;0;0.11;0;0;0;0.12;0;0;0;0;5.98;0;0;0;1.03;0;0;0;0;0;1243;6;50;Y;1023;0.5;N;243;;;27
Cu-6Ni-1Si-0.5Al-0.15Mg-0.1Cr;Cu-Ni-Si alloys;92.27;0.49;0;0;0;0;0;0;0.11;0;0;0;0.12;0;0;0;0;5.98;0;0;0;1.03;0;0;0;0;0;1243;6;50;Y;1023;0.75;N;232;;;35
Cu-6Ni-1Si-0.5Al-0.15Mg-0.1Cr;Cu-Ni-Si alloys;92.27;0.49;0;0;0;0;0;0;0.11;0;0;0;0.12;0;0;0;0;5.98;0;0;0;1.03;0;0;0;0;0;1243;6;50;Y;1023;1;N;210;;;36
Cu-6Ni-1Si-0.5Al-0.15Mg-0.1Cr;Cu-Ni-Si alloys;92.27;0.49;0;0;0;0;0;0;0.11;0;0;0;0.12;0;0;0;0;5.98;0;0;0;1.03;0;0;0;0;0;1243;6;50;Y;1023;1.5;N;201;;;38
Cu-6Ni-1Si-0.5Al-0.15Mg-0.1Cr;Cu-Ni-Si alloys;92.27;0.49;0;0;0;0;0;0;0.11;0;0;0;0.12;0;0;0;0;5.98;0;0;0;1.03;0;0;0;0;0;1243;6;50;Y;1023;2;N;170;;;38
Cu-6Ni-1Si-0.5Al-0.15Mg-0.1Cr;Cu-Ni-Si alloys;92.27;0.49;0;0;0;0;0;0;0.11;0;0;0;0.12;0;0;0;0;5.98;0;0;0;1.03;0;0;0;0;0;1243;6;50;Y;1023;3;N;148;;;39
Cu-6Ni-1Si-0.5Al-0.15Mg-0.1Cr;Cu-Ni-Si alloys;92.27;0.49;0;0;0;0;0;0;0.11;0;0;0;0.12;0;0;0;0;5.98;0;0;0;1.03;0;0;0;0;0;1243;6;50;Y;1023;4;N;136;;;40
Cu-6Ni-1Si-0.5Al-0.15Mg-0.1Cr;Cu-Ni-Si alloys;92.27;0.49;0;0;0;0;0;0;0.11;0;0;0;0.12;0;0;0;0;5.98;0;0;0;1.03;0;0;0;0;0;1243;6;50;Y;1023;6;N;125;;;40
Cu-6Ni-1Si-0.5Al-0.15Mg-0.1Cr;Cu-Ni-Si alloys;92.27;0.49;0;0;0;0;0;0;0.11;0;0;0;0.12;0;0;0;0;5.98;0;0;0;1.03;0;0;0;0;0;1243;6;50;Y;1023;8;N;115;;;40
Cu-6Ni-1Si-0.5Al-0.15Mg-0.1Cr;Cu-Ni-Si alloys;92.27;0.49;0;0;0;0;0;0;0.11;0;0;0;0.12;0;0;0;0;5.98;0;0;0;1.03;0;0;0;0;0;1243;6;50;Y;1023;12;N;104;;;41
Cu-6Ni-1Si-0.5Al-0.15Mg-0.1Cr;Cu-Ni-Si alloys;92.27;0.49;0;0;0;0;0;0;0.11;0;0;0;0.12;0;0;0;0;5.98;0;0;0;1.03;0;0;0;0;0;1243;6;50;Y;1023;16;N;95;;;41
Cu-6Ni-1Si-0.5Al-0.15Mg-0.1Cr;Cu-Ni-Si alloys;92.27;0.49;0;0;0;0;0;0;0.11;0;0;0;0.12;0;0;0;0;5.98;0;0;0;1.03;0;0;0;0;0;1243;6;50;Y;1023;20;N;91;;;42
Cu-4.5Ni-1Si-1.2Co-0.15Mg;Cu-Ni-Si alloys;93.15;0;0;0;0;0;1.2;0;0;0;0;0;0.15;0;0;0;0;4.5;0;0;0;1;0;0;0;0;0;1253;4;0;Y;673;8.33;N;;689;702;25
Cu-4.5Ni-1Si-1.2Co-0.15Mg;Cu-Ni-Si alloys;93.15;0;0;0;0;0;1.2;0;0;0;0;0;0.15;0;0;0;0;4.5;0;0;0;1;0;0;0;0;0;1253;4;0;Y;723;8.33;N;;701;733;29
Cu-4.5Ni-1Si-1.2Co-0.15Mg;Cu-Ni-Si alloys;93.15;0;0;0;0;0;1.2;0;0;0;0;0;0.15;0;0;0;0;4.5;0;0;0;1;0;0;0;0;0;1253;4;0;Y;753;2;N;266;699;727;28
Cu-4.5Ni-1Si-1.2Co-0.15Mg;Cu-Ni-Si alloys;93.15;0;0;0;0;0;1.2;0;0;0;0;0;0.15;0;0;0;0;4.5;0;0;0;1;0;0;0;0;0;1253;4;0;N;;;N;125;;;18
Cu-4.5Ni-1Si-1.2Co-0.15Mg;Cu-Ni-Si alloys;93.15;0;0;0;0;0;1.2;0;0;0;0;0;0.15;0;0;0;0;4.5;0;0;0;1;0;0;0;0;0;1253;4;0;Y;673;0.25;N;140;;;21
Cu-4.5Ni-1Si-1.2Co-0.15Mg;Cu-Ni-Si alloys;93.15;0;0;0;0;0;1.2;0;0;0;0;0;0.15;0;0;0;0;4.5;0;0;0;1;0;0;0;0;0;1253;4;0;Y;673;0.5;N;162;;;22
Cu-4.5Ni-1Si-1.2Co-0.15Mg;Cu-Ni-Si alloys;93.15;0;0;0;0;0;1.2;0;0;0;0;0;0.15;0;0;0;0;4.5;0;0;0;1;0;0;0;0;0;1253;4;0;Y;673;1;N;183;;;24
Cu-4.5Ni-1Si-1.2Co-0.15Mg;Cu-Ni-Si alloys;93.15;0;0;0;0;0;1.2;0;0;0;0;0;0.15;0;0;0;0;4.5;0;0;0;1;0;0;0;0;0;1253;4;0;Y;673;2;N;199;;;25
Cu-4.5Ni-1Si-1.2Co-0.15Mg;Cu-Ni-Si alloys;93.15;0;0;0;0;0;1.2;0;0;0;0;0;0.15;0;0;0;0;4.5;0;0;0;1;0;0;0;0;0;1253;4;0;Y;673;4;N;230;;;26
Cu-4.5Ni-1Si-1.2Co-0.15Mg;Cu-Ni-Si alloys;93.15;0;0;0;0;0;1.2;0;0;0;0;0;0.15;0;0;0;0;4.5;0;0;0;1;0;0;0;0;0;1253;4;0;Y;673;8;N;269;;;27
Cu-4.5Ni-1Si-1.2Co-0.15Mg;Cu-Ni-Si alloys;93.15;0;0;0;0;0;1.2;0;0;0;0;0;0.15;0;0;0;0;4.5;0;0;0;1;0;0;0;0;0;1253;4;0;Y;673;12;N;255;;;28
Cu-4.5Ni-1Si-1.2Co-0.15Mg;Cu-Ni-Si alloys;93.15;0;0;0;0;0;1.2;0;0;0;0;0;0.15;0;0;0;0;4.5;0;0;0;1;0;0;0;0;0;1253;4;0;Y;673;16;N;249;;;29
Cu-4.5Ni-1Si-1.2Co-0.15Mg;Cu-Ni-Si alloys;93.15;0;0;0;0;0;1.2;0;0;0;0;0;0.15;0;0;0;0;4.5;0;0;0;1;0;0;0;0;0;1253;4;0;Y;723;0.25;N;163;;;25
Cu-4.5Ni-1Si-1.2Co-0.15Mg;Cu-Ni-Si alloys;93.15;0;0;0;0;0;1.2;0;0;0;0;0;0.15;0;0;0;0;4.5;0;0;0;1;0;0;0;0;0;1253;4;0;Y;723;0.5;N;223;;;26
Cu-4.5Ni-1Si-1.2Co-0.15Mg;Cu-Ni-Si alloys;93.15;0;0;0;0;0;1.2;0;0;0;0;0;0.15;0;0;0;0;4.5;0;0;0;1;0;0;0;0;0;1253;4;0;Y;723;1;N;248;;;27
Cu-4.5Ni-1Si-1.2Co-0.15Mg;Cu-Ni-Si alloys;93.15;0;0;0;0;0;1.2;0;0;0;0;0;0.15;0;0;0;0;4.5;0;0;0;1;0;0;0;0;0;1253;4;0;Y;723;2;N;254;;;28
Cu-4.5Ni-1Si-1.2Co-0.15Mg;Cu-Ni-Si alloys;93.15;0;0;0;0;0;1.2;0;0;0;0;0;0.15;0;0;0;0;4.5;0;0;0;1;0;0;0;0;0;1253;4;0;Y;723;4;N;270;;;29
Cu-4.5Ni-1Si-1.2Co-0.15Mg;Cu-Ni-Si alloys;93.15;0;0;0;0;0;1.2;0;0;0;0;0;0.15;0;0;0;0;4.5;0;0;0;1;0;0;0;0;0;1253;4;0;Y;723;8;N;282;;;30
Cu-4.5Ni-1Si-1.2Co-0.15Mg;Cu-Ni-Si alloys;93.15;0;0;0;0;0;1.2;0;0;0;0;0;0.15;0;0;0;0;4.5;0;0;0;1;0;0;0;0;0;1253;4;0;Y;723;12;N;263;;;31
Cu-4.5Ni-1Si-1.2Co-0.15Mg;Cu-Ni-Si alloys;93.15;0;0;0;0;0;1.2;0;0;0;0;0;0.15;0;0;0;0;4.5;0;0;0;1;0;0;0;0;0;1253;4;0;Y;723;16;N;244;;;33
Cu-4.5Ni-1Si-1.2Co-0.15Mg;Cu-Ni-Si alloys;93.15;0;0;0;0;0;1.2;0;0;0;0;0;0.15;0;0;0;0;4.5;0;0;0;1;0;0;0;0;0;1253;4;0;Y;753;0.25;N;240;;;25
Cu-4.5Ni-1Si-1.2Co-0.15Mg;Cu-Ni-Si alloys;93.15;0;0;0;0;0;1.2;0;0;0;0;0;0.15;0;0;0;0;4.5;0;0;0;1;0;0;0;0;0;1253;4;0;Y;753;0.5;N;245;;;26
Cu-4.5Ni-1Si-1.2Co-0.15Mg;Cu-Ni-Si alloys;93.15;0;0;0;0;0;1.2;0;0;0;0;0;0.15;0;0;0;0;4.5;0;0;0;1;0;0;0;0;0;1253;4;0;Y;753;1;N;256;;;28
Cu-4.5Ni-1Si-1.2Co-0.15Mg;Cu-Ni-Si alloys;93.15;0;0;0;0;0;1.2;0;0;0;0;0;0.15;0;0;0;0;4.5;0;0;0;1;0;0;0;0;0;1253;4;0;Y;753;4;N;240;;;30
Cu-4.5Ni-1Si-1.2Co-0.15Mg;Cu-Ni-Si alloys;93.15;0;0;0;0;0;1.2;0;0;0;0;0;0.15;0;0;0;0;4.5;0;0;0;1;0;0;0;0;0;1253;4;0;Y;753;8;N;219;;;31
Cu-4.5Ni-1Si-1.2Co-0.15Mg;Cu-Ni-Si alloys;93.15;0;0;0;0;0;1.2;0;0;0;0;0;0.15;0;0;0;0;4.5;0;0;0;1;0;0;0;0;0;1253;4;0;Y;753;12;N;200;;;32
Cu-4.5Ni-1Si-1.2Co-0.15Mg;Cu-Ni-Si alloys;93.15;0;0;0;0;0;1.2;0;0;0;0;0;0.15;0;0;0;0;4.5;0;0;0;1;0;0;0;0;0;1253;4;0;Y;753;16;N;188;;;33
Cu-4.5Ni-1Si-1.2Co-0.15Mg;Cu-Ni-Si alloys;93.15;0;0;0;0;0;1.2;0;0;0;0;0;0.15;0;0;0;0;4.5;0;0;0;1;0;0;0;0;0;1253;4;70;Y;673;4;N;304;905;936;27
Cu-4.5Ni-1Si-1.2Co-0.15Mg;Cu-Ni-Si alloys;93.15;0;0;0;0;0;1.2;0;0;0;0;0;0.15;0;0;0;0;4.5;0;0;0;1;0;0;0;0;0;1253;4;70;Y;723;1;N;311;917;959;26
Cu-4.5Ni-1Si-1.2Co-0.15Mg;Cu-Ni-Si alloys;93.15;0;0;0;0;0;1.2;0;0;0;0;0;0.15;0;0;0;0;4.5;0;0;0;1;0;0;0;0;0;1253;4;70;Y;753;1;N;302;905;945;27
Cu-4.5Ni-1Si-1.2Co-0.15Mg;Cu-Ni-Si alloys;93.15;0;0;0;0;0;1.2;0;0;0;0;0;0.15;0;0;0;0;4.5;0;0;0;1;0;0;0;0;0;1253;4;70;N;;;N;225;;;17
Cu-4.5Ni-1Si-1.2Co-0.15Mg;Cu-Ni-Si alloys;93.15;0;0;0;0;0;1.2;0;0;0;0;0;0.15;0;0;0;0;4.5;0;0;0;1;0;0;0;0;0;1253;4;70;Y;673;0.25;N;280;;;22
Cu-4.5Ni-1Si-1.2Co-0.15Mg;Cu-Ni-Si alloys;93.15;0;0;0;0;0;1.2;0;0;0;0;0;0.15;0;0;0;0;4.5;0;0;0;1;0;0;0;0;0;1253;4;70;Y;673;0.5;N;282;;;23
Cu-4.5Ni-1Si-1.2Co-0.15Mg;Cu-Ni-Si alloys;93.15;0;0;0;0;0;1.2;0;0;0;0;0;0.15;0;0;0;0;4.5;0;0;0;1;0;0;0;0;0;1253;4;70;Y;673;1;N;289;;;24
Cu-4.5Ni-1Si-1.2Co-0.15Mg;Cu-Ni-Si alloys;93.15;0;0;0;0;0;1.2;0;0;0;0;0;0.15;0;0;0;0;4.5;0;0;0;1;0;0;0;0;0;1253;4;70;Y;673;2;N;297;;;25
Cu-4.5Ni-1Si-1.2Co-0.15Mg;Cu-Ni-Si alloys;93.15;0;0;0;0;0;1.2;0;0;0;0;0;0.15;0;0;0;0;4.5;0;0;0;1;0;0;0;0;0;1253;4;70;Y;673;6;N;304;;;29
Cu-4.5Ni-1Si-1.2Co-0.15Mg;Cu-Ni-Si alloys;93.15;0;0;0;0;0;1.2;0;0;0;0;0;0.15;0;0;0;0;4.5;0;0;0;1;0;0;0;0;0;1253;4;70;Y;673;8;N;302;;;29
Cu-4.5Ni-1Si-1.2Co-0.15Mg;Cu-Ni-Si alloys;93.15;0;0;0;0;0;1.2;0;0;0;0;0;0.15;0;0;0;0;4.5;0;0;0;1;0;0;0;0;0;1253;4;70;Y;723;0.25;N;307;;;23
Cu-4.5Ni-1Si-1.2Co-0.15Mg;Cu-Ni-Si alloys;93.15;0;0;0;0;0;1.2;0;0;0;0;0;0.15;0;0;0;0;4.5;0;0;0;1;0;0;0;0;0;1253;4;70;Y;723;0.5;N;308;;;25
Cu-4.5Ni-1Si-1.2Co-0.15Mg;Cu-Ni-Si alloys;93.15;0;0;0;0;0;1.2;0;0;0;0;0;0.15;0;0;0;0;4.5;0;0;0;1;0;0;0;0;0;1253;4;70;Y;723;2;N;304;;;28
Cu-4.5Ni-1Si-1.2Co-0.15Mg;Cu-Ni-Si alloys;93.15;0;0;0;0;0;1.2;0;0;0;0;0;0.15;0;0;0;0;4.5;0;0;0;1;0;0;0;0;0;1253;4;70;Y;723;4;N;293;;;30
Cu-4.5Ni-1Si-1.2Co-0.15Mg;Cu-Ni-Si alloys;93.15;0;0;0;0;0;1.2;0;0;0;0;0;0.15;0;0;0;0;4.5;0;0;0;1;0;0;0;0;0;1253;4;70;Y;723;6;N;270;;;31
Cu-4.5Ni-1Si-1.2Co-0.15Mg;Cu-Ni-Si alloys;93.15;0;0;0;0;0;1.2;0;0;0;0;0;0.15;0;0;0;0;4.5;0;0;0;1;0;0;0;0;0;1253;4;70;Y;723;8;N;255;;;32
Cu-4.5Ni-1Si-1.2Co-0.15Mg;Cu-Ni-Si alloys;93.15;0;0;0;0;0;1.2;0;0;0;0;0;0.15;0;0;0;0;4.5;0;0;0;1;0;0;0;0;0;1253;4;70;Y;753;0.25;N;298;;;24
Cu-4.5Ni-1Si-1.2Co-0.15Mg;Cu-Ni-Si alloys;93.15;0;0;0;0;0;1.2;0;0;0;0;0;0.15;0;0;0;0;4.5;0;0;0;1;0;0;0;0;0;1253;4;70;Y;753;0.5;N;299;;;25
Cu-4.5Ni-1Si-1.2Co-0.15Mg;Cu-Ni-Si alloys;93.15;0;0;0;0;0;1.2;0;0;0;0;0;0.15;0;0;0;0;4.5;0;0;0;1;0;0;0;0;0;1253;4;70;Y;753;2;N;286;;;29
Cu-4.5Ni-1Si-1.2Co-0.15Mg;Cu-Ni-Si alloys;93.15;0;0;0;0;0;1.2;0;0;0;0;0;0.15;0;0;0;0;4.5;0;0;0;1;0;0;0;0;0;1253;4;70;Y;753;4;N;273;;;31
Cu-4.5Ni-1Si-1.2Co-0.15Mg;Cu-Ni-Si alloys;93.15;0;0;0;0;0;1.2;0;0;0;0;0;0.15;0;0;0;0;4.5;0;0;0;1;0;0;0;0;0;1253;4;70;Y;753;6;N;265;;;32
Cu-4.5Ni-1Si-1.2Co-0.15Mg;Cu-Ni-Si alloys;93.15;0;0;0;0;0;1.2;0;0;0;0;0;0.15;0;0;0;0;4.5;0;0;0;1;0;0;0;0;0;1253;4;70;Y;753;8;N;250;;;33
Cu-4.5Ni-1Si-1.2Co-0.15Mg;Cu-Ni-Si alloys;93.15;0;0;0;0;0;1.2;0;0;0;0;0;0.15;0;0;0;0;4.5;0;0;0;1;0;0;0;0;0;1253;4;70;Y;673;0.5;Y;315;999;1044;28
Cu-4.5Ni-1Si-1.2Co-0.15Mg;Cu-Ni-Si alloys;93.15;0;0;0;0;0;1.2;0;0;0;0;0;0.15;0;0;0;0;4.5;0;0;0;1;0;0;0;0;0;1253;4;70;Y;703;0.5;;324;1056;1083;29
Cu-4.5Ni-1Si-1.2Co-0.15Mg;Cu-Ni-Si alloys;93.15;0;0;0;0;0;1.2;0;0;0;0;0;0.15;0;0;0;0;4.5;0;0;0;1;0;0;0;0;0;1253;4;70;Y;723;0.333;;329;1086;1111;30
Cu-4.5Ni-1Si-1.2Co-0.15Mg;Cu-Ni-Si alloys;93.15;0;0;0;0;0;1.2;0;0;0;0;0;0.15;0;0;0;0;4.5;0;0;0;1;0;0;0;0;0;1253;4;70;Y;753;0.083;;324;1063;1089;30
Cu-4.5Ni-1Si-1.2Co-0.15Mg;Cu-Ni-Si alloys;93.15;0;0;0;0;0;1.2;0;0;0;0;0;0.15;0;0;0;0;4.5;0;0;0;1;0;0;0;0;0;1253;4;70;N;;;N;280;;;21
Cu-4.5Ni-1Si-1.2Co-0.15Mg;Cu-Ni-Si alloys;93.15;0;0;0;0;0;1.2;0;0;0;0;0;0.15;0;0;0;0;4.5;0;0;0;1;0;0;0;0;0;1253;4;70;Y;673;0.033;N;294;;;23
Cu-4.5Ni-1Si-1.2Co-0.15Mg;Cu-Ni-Si alloys;93.15;0;0;0;0;0;1.2;0;0;0;0;0;0.15;0;0;0;0;4.5;0;0;0;1;0;0;0;0;0;1253;4;70;Y;673;0.083;N;305;;;24
Cu-4.5Ni-1Si-1.2Co-0.15Mg;Cu-Ni-Si alloys;93.15;0;0;0;0;0;1.2;0;0;0;0;0;0.15;0;0;0;0;4.5;0;0;0;1;0;0;0;0;0;1253;4;70;Y;673;0.167;N;312;;;25
Cu-4.5Ni-1Si-1.2Co-0.15Mg;Cu-Ni-Si alloys;93.15;0;0;0;0;0;1.2;0;0;0;0;0;0.15;0;0;0;0;4.5;0;0;0;1;0;0;0;0;0;1253;4;70;Y;673;0.25;N;312;;;26
Cu-4.5Ni-1Si-1.2Co-0.15Mg;Cu-Ni-Si alloys;93.15;0;0;0;0;0;1.2;0;0;0;0;0;0.15;0;0;0;0;4.5;0;0;0;1;0;0;0;0;0;1253;4;70;Y;673;0.333;N;315;;;27
