Repository: joseDavid23038/Aprendizado-de-M-quina

File: Tarefas/Dados 3/Cu_alloys_database_2023_06_06.csv (part 5 of 6)
Alloy formula;Alloy class;Cu;Al;Ag;B;Be;Ca;Co;Ce;Cr;Fe;Hf;La;Mg;Mn;Mo;Nb;Nd;Ni;P;Pb;Pr;Si;Sn;Ti;V;Zn;Zr;Tss (K);tss (h);CR reduction (%);Aging;Tag (K);tag (h);Secondary thermo-mechanical process;Hardness (HV);Yield strength (MPa);Ultimate tensile strength (MPa);Electrical conductivity (%IACS)
Cu-4.5Ni-1Si-1.2Co-0.15Mg;Cu-Ni-Si alloys;93.15;0;0;0;0;0;1.2;0;0;0;0;0;0.15;0;0;0;0;4.5;0;0;0;1;0;0;0;0;0;1253;4;70;Y;673;0.75;N;312;;;29
Cu-4.5Ni-1Si-1.2Co-0.15Mg;Cu-Ni-Si alloys;93.15;0;0;0;0;0;1.2;0;0;0;0;0;0.15;0;0;0;0;4.5;0;0;0;1;0;0;0;0;0;1253;4;70;Y;673;1;N;310;;;30
Cu-4.5Ni-1Si-1.2Co-0.15Mg;Cu-Ni-Si alloys;93.15;0;0;0;0;0;1.2;0;0;0;0;0;0.15;0;0;0;0;4.5;0;0;0;1;0;0;0;0;0;1253;4;70;Y;673;1.5;N;300;;;31
Cu-4.5Ni-1Si-1.2Co-0.15Mg;Cu-Ni-Si alloys;93.15;0;0;0;0;0;1.2;0;0;0;0;0;0.15;0;0;0;0;4.5;0;0;0;1;0;0;0;0;0;1253;4;70;Y;703;0.033;N;305;;;25
Cu-4.5Ni-1Si-1.2Co-0.15Mg;Cu-Ni-Si alloys;93.15;0;0;0;0;0;1.2;0;0;0;0;0;0.15;0;0;0;0;4.5;0;0;0;1;0;0;0;0;0;1253;4;70;Y;703;0.083;N;315;;;26
Cu-4.5Ni-1Si-1.2Co-0.15Mg;Cu-Ni-Si alloys;93.15;0;0;0;0;0;1.2;0;0;0;0;0;0.15;0;0;0;0;4.5;0;0;0;1;0;0;0;0;0;1253;4;70;Y;703;0.167;N;325;;;27
Cu-4.5Ni-1Si-1.2Co-0.15Mg;Cu-Ni-Si alloys;93.15;0;0;0;0;0;1.2;0;0;0;0;0;0.15;0;0;0;0;4.5;0;0;0;1;0;0;0;0;0;1253;4;70;Y;703;0.25;N;324;;;28
Cu-4.5Ni-1Si-1.2Co-0.15Mg;Cu-Ni-Si alloys;93.15;0;0;0;0;0;1.2;0;0;0;0;0;0.15;0;0;0;0;4.5;0;0;0;1;0;0;0;0;0;1253;4;70;Y;703;0.333;N;324;;;29
Cu-4.5Ni-1Si-1.2Co-0.15Mg;Cu-Ni-Si alloys;93.15;0;0;0;0;0;1.2;0;0;0;0;0;0.15;0;0;0;0;4.5;0;0;0;1;0;0;0;0;0;1253;4;70;Y;703;0.75;N;320;;;31
Cu-4.5Ni-1Si-1.2Co-0.15Mg;Cu-Ni-Si alloys;93.15;0;0;0;0;0;1.2;0;0;0;0;0;0.15;0;0;0;0;4.5;0;0;0;1;0;0;0;0;0;1253;4;70;Y;703;1;N;308;;;31
Cu-4.5Ni-1Si-1.2Co-0.15Mg;Cu-Ni-Si alloys;93.15;0;0;0;0;0;1.2;0;0;0;0;0;0.15;0;0;0;0;4.5;0;0;0;1;0;0;0;0;0;1253;4;70;Y;703;1.5;N;290;;;32
Cu-4.5Ni-1Si-1.2Co-0.15Mg;Cu-Ni-Si alloys;93.15;0;0;0;0;0;1.2;0;0;0;0;0;0.15;0;0;0;0;4.5;0;0;0;1;0;0;0;0;0;1253;4;70;Y;723;0.033;N;322;;;26
Cu-4.5Ni-1Si-1.2Co-0.15Mg;Cu-Ni-Si alloys;93.15;0;0;0;0;0;1.2;0;0;0;0;0;0.15;0;0;0;0;4.5;0;0;0;1;0;0;0;0;0;1253;4;70;Y;723;0.083;N;325;;;28
Cu-4.5Ni-1Si-1.2Co-0.15Mg;Cu-Ni-Si alloys;93.15;0;0;0;0;0;1.2;0;0;0;0;0;0.15;0;0;0;0;4.5;0;0;0;1;0;0;0;0;0;1253;4;70;Y;723;0.167;N;327;;;29
Cu-4.5Ni-1Si-1.2Co-0.15Mg;Cu-Ni-Si alloys;93.15;0;0;0;0;0;1.2;0;0;0;0;0;0.15;0;0;0;0;4.5;0;0;0;1;0;0;0;0;0;1253;4;70;Y;723;0.25;N;328;;;30
Cu-4.5Ni-1Si-1.2Co-0.15Mg;Cu-Ni-Si alloys;93.15;0;0;0;0;0;1.2;0;0;0;0;0;0.15;0;0;0;0;4.5;0;0;0;1;0;0;0;0;0;1253;4;70;Y;723;0.5;N;320;;;31
Cu-4.5Ni-1Si-1.2Co-0.15Mg;Cu-Ni-Si alloys;93.15;0;0;0;0;0;1.2;0;0;0;0;0;0.15;0;0;0;0;4.5;0;0;0;1;0;0;0;0;0;1253;4;70;Y;723;0.75;N;305;;;31
Cu-4.5Ni-1Si-1.2Co-0.15Mg;Cu-Ni-Si alloys;93.15;0;0;0;0;0;1.2;0;0;0;0;0;0.15;0;0;0;0;4.5;0;0;0;1;0;0;0;0;0;1253;4;70;Y;723;1;N;288;;;32
Cu-4.5Ni-1Si-1.2Co-0.15Mg;Cu-Ni-Si alloys;93.15;0;0;0;0;0;1.2;0;0;0;0;0;0.15;0;0;0;0;4.5;0;0;0;1;0;0;0;0;0;1253;4;70;Y;723;1.5;N;278;;;33
Cu-4.5Ni-1Si-1.2Co-0.15Mg;Cu-Ni-Si alloys;93.15;0;0;0;0;0;1.2;0;0;0;0;0;0.15;0;0;0;0;4.5;0;0;0;1;0;0;0;0;0;1253;4;70;Y;753;0.033;N;319;;;27
Cu-4.5Ni-1Si-1.2Co-0.15Mg;Cu-Ni-Si alloys;93.15;0;0;0;0;0;1.2;0;0;0;0;0;0.15;0;0;0;0;4.5;0;0;0;1;0;0;0;0;0;1253;4;70;Y;753;0.167;N;307;;;31
Cu-4.5Ni-1Si-1.2Co-0.15Mg;Cu-Ni-Si alloys;93.15;0;0;0;0;0;1.2;0;0;0;0;0;0.15;0;0;0;0;4.5;0;0;0;1;0;0;0;0;0;1253;4;70;Y;753;0.25;N;300;;;33
Cu-4.5Ni-1Si-1.2Co-0.15Mg;Cu-Ni-Si alloys;93.15;0;0;0;0;0;1.2;0;0;0;0;0;0.15;0;0;0;0;4.5;0;0;0;1;0;0;0;0;0;1253;4;70;Y;753;0.333;N;296;;;34
Cu-4.5Ni-1Si-1.2Co-0.15Mg;Cu-Ni-Si alloys;93.15;0;0;0;0;0;1.2;0;0;0;0;0;0.15;0;0;0;0;4.5;0;0;0;1;0;0;0;0;0;1253;4;70;Y;753;0.5;N;290;;;35
Cu-4.5Ni-1Si-1.2Co-0.15Mg;Cu-Ni-Si alloys;93.15;0;0;0;0;0;1.2;0;0;0;0;0;0.15;0;0;0;0;4.5;0;0;0;1;0;0;0;0;0;1253;4;70;Y;753;0.75;N;281;;;36
Cu-4.5Ni-1Si-1.2Co-0.15Mg;Cu-Ni-Si alloys;93.15;0;0;0;0;0;1.2;0;0;0;0;0;0.15;0;0;0;0;4.5;0;0;0;1;0;0;0;0;0;1253;4;70;Y;753;1;N;265;;;36
Cu-4.5Ni-1Si-1.2Co-0.15Mg;Cu-Ni-Si alloys;93.15;0;0;0;0;0;1.2;0;0;0;0;0;0.15;0;0;0;0;4.5;0;0;0;1;0;0;0;0;0;1253;4;70;Y;753;1.5;N;255;;;36
Cu-3.91Ni-0.93Si;Cu-Ni-Si alloys;95.16;0;0;0;0;0;0;0;0;0;0;0;0;0;0;0;0;3.91;0;0;0;0.93;0;0;0;0;0;1223;1;0;Y;723;4;N;175;;;52
Cu-3.52Ni-0.94Si-0.35Cr;Cu-Ni-Si alloys;95.19;0;0;0;0;0;0;0;0.35;0;0;0;0;0;0;0;0;3.52;0;0;0;0.94;0;0;0;0;0;1223;1;0;Y;723;1;N;140;;;32
Cu-3.52Ni-0.94Si-0.35Cr;Cu-Ni-Si alloys;95.19;0;0;0;0;0;0;0;0.35;0;0;0;0;0;0;0;0;3.52;0;0;0;0.94;0;0;0;0;0;1223;1;0;Y;723;2;N;224;;;33
Cu-3.52Ni-0.94Si-0.35Cr;Cu-Ni-Si alloys;95.19;0;0;0;0;0;0;0;0.35;0;0;0;0;0;0;0;0;3.52;0;0;0;0.94;0;0;0;0;0;1223;1;0;Y;723;3;N;237;;;36
Cu-3.52Ni-0.94Si-0.35Cr;Cu-Ni-Si alloys;95.19;0;0;0;0;0;0;0;0.35;0;0;0;0;0;0;0;0;3.52;0;0;0;0.94;0;0;0;0;0;1223;1;0;Y;723;4;N;257;;;36
Cu-3.52Ni-0.94Si-0.35Cr;Cu-Ni-Si alloys;95.19;0;0;0;0;0;0;0;0.35;0;0;0;0;0;0;0;0;3.52;0;0;0;0.94;0;0;0;0;0;1223;1;0;Y;723;8;N;177;;;37
Cu-3.52Ni-0.94Si-0.35Cr;Cu-Ni-Si alloys;95.19;0;0;0;0;0;0;0;0.35;0;0;0;0;0;0;0;0;3.52;0;0;0;0.94;0;0;0;0;0;1223;1;0;Y;723;24;N;103;;;37
Cu-3.52Ni-0.93Si-0.37Fe;Cu-Ni-Si alloys;95.18;0;0;0;0;0;0;0;0;0.37;0;0;0;0;0;0;0;3.52;0;0;0;0.93;0;0;0;0;0;1223;1;0;Y;723;1;N;152;;;24
Cu-3.52Ni-0.93Si-0.37Fe;Cu-Ni-Si alloys;95.18;0;0;0;0;0;0;0;0;0.37;0;0;0;0;0;0;0;3.52;0;0;0;0.93;0;0;0;0;0;1223;1;0;Y;723;2;N;197;;;25
Cu-3.52Ni-0.93Si-0.37Fe;Cu-Ni-Si alloys;95.18;0;0;0;0;0;0;0;0;0.37;0;0;0;0;0;0;0;3.52;0;0;0;0.93;0;0;0;0;0;1223;1;0;Y;723;3;N;243;;;35
Cu-3.52Ni-0.93Si-0.37Fe;Cu-Ni-Si alloys;95.18;0;0;0;0;0;0;0;0;0.37;0;0;0;0;0;0;0;3.52;0;0;0;0.93;0;0;0;0;0;1223;1;0;Y;723;4;N;258;;;35
Cu-3.52Ni-0.93Si-0.37Fe;Cu-Ni-Si alloys;95.18;0;0;0;0;0;0;0;0;0.37;0;0;0;0;0;0;0;3.52;0;0;0;0.93;0;0;0;0;0;1223;1;0;Y;723;8;N;211;;;38
Cu-3.52Ni-0.93Si-0.37Fe;Cu-Ni-Si alloys;95.18;0;0;0;0;0;0;0;0;0.37;0;0;0;0;0;0;0;3.52;0;0;0;0.93;0;0;0;0;0;1223;1;0;Y;723;24;N;78;;;46
Cu-3.51Ni-0.93Si-0.64Mo;Cu-Ni-Si alloys;95.56;0;0;0;0;0;0;0;0;0;0;0;0;0;0;0;0;3.51;0;0;0;0.93;0;0;0;0;0;1223;1;0;Y;723;4;N;248;;;37
Cu-3.32Ni-0.93Si-0.35Cr-0.30Zr;Cu-Ni-Si alloys;95.75;0;0;0;0;0;0;0;0;0;0;0;0;0;0;0;0;3.32;0;0;0;0.93;0;0;0;0;0;1223;1;0;Y;723;4;N;261;;;36
Cu-3.32Ni-0.93Si-0.37Fe-0.30Zr;Cu-Ni-Si alloys;95.75;0;0;0;0;0;0;0;0;0;0;0;0;0;0;0;0;3.32;0;0;0;0.93;0;0;0;0;0;1223;1;0;Y;723;4;N;272;;;35
Cu-4.95Ni-1.20Si;Cu-Ni-Si alloys;93.86;0;0;0;0;0;0;0;0;0;0;0;0;0;0;0;0;4.95;0;0;0;1.19;0;0;0;0;0;1223;1;0;Y;723;4;N;201;;;49
Cu-4.95Ni-1.20Si;Cu-Ni-Si alloys;94.2;0;0;0;0;0;0;0;0;0;0;0;0;0;0;0;0;4.7;0;0;0;1.1;0;0;0;0;0;1223;1;0;Y;723;4;N;195;;;51
Cu-4.95Ni-1.20Si;Cu-Ni-Si alloys;94.4;0;0;0;0;0;0;0;0;0;0;0;0;0;0;0;0;4.5;0;0;0;1.1;0;0;0;0;0;1223;1;0;Y;723;4;N;193;;;51
Cu-4.95Ni-1.20Si;Cu-Ni-Si alloys;94.8;0;0;0;0;0;0;0;0;0;0;0;0;0;0;0;0;4.2;0;0;0;1;0;0;0;0;0;1223;1;0;Y;723;4;N;187;;;51
Cu-4.95Ni-1.20Si;Cu-Ni-Si alloys;95.1;0;0;0;0;0;0;0;0;0;0;0;0;0;0;0;0;4;0;0;0;0.9;0;0;0;0;0;1223;1;0;Y;723;4;N;183;;;52
Cu-4.95Ni-1.20Si;Cu-Ni-Si alloys;95.5;0;0;0;0;0;0;0;0;0;0;0;0;0;0;0;0;3.6;0;0;0;0.9;0;0;0;0;0;1223;1;0;Y;723;4;N;176;;;51
Cu-4.95Ni-1.20Si;Cu-Ni-Si alloys;95.9;0;0;0;0;0;0;0;0;0;0;0;0;0;0;0;0;3.3;0;0;0;0.8;0;0;0;0;0;1223;1;0;Y;723;4;N;169;;;50
Cu-4.95Ni-1.20Si;Cu-Ni-Si alloys;96.1;0;0;0;0;0;0;0;0;0;0;0;0;0;0;0;0;3.1;0;0;0;0.8;0;0;0;0;0;1223;1;0;Y;723;4;N;161;;;51
Cu-4.95Ni-1.20Si;Cu-Ni-Si alloys;96.75;0;0;0;0;0;0;0;0;0;0;0;0;0;0;0;0;2.62;0;0;0;0.63;0;0;0;0;0;1223;1;0;Y;723;4;N;216;;;39
Cu-4.95Ni-1.20Si;Cu-Ni-Si alloys;97.4;0;0;0;0;0;0;0;0;0;0;0;0;0;0;0;0;2.1;0;0;0;0.5;0;0;0;0;0;1223;1;0;Y;723;4;N;191;;;40
Cu-4.95Ni-1.20Si;Cu-Ni-Si alloys;98.1;0;0;0;0;0;0;0;0;0;0;0;0;0;0;0;0;1.5;0;0;0;0.4;0;0;0;0;0;1223;1;0;Y;723;4;N;172;;;48
Cu-4.1Ni-1Si;Cu-Ni-Si alloys;94.93;0;0;0;0;0;0;0;0;0;0;0;0;0;0;0;0;4.1;0;0;0;0.97;0;0;0;0;0;1173;3;0;N;;;N;87;;;14
Cu-4.1Ni-1Si;Cu-Ni-Si alloys;94.93;0;0;0;0;0;0;0;0;0;0;0;0;0;0;0;0;4.1;0;0;0;0.97;0;0;0;0;0;1173;3;0;Y;723;1;N;216;;;27
Cu-4.1Ni-1Si;Cu-Ni-Si alloys;94.93;0;0;0;0;0;0;0;0;0;0;0;0;0;0;0;0;4.1;0;0;0;0.97;0;0;0;0;0;1173;3;0;Y;723;2;N;237;;;29
Cu-4.1Ni-1Si;Cu-Ni-Si alloys;94.93;0;0;0;0;0;0;0;0;0;0;0;0;0;0;0;0;4.1;0;0;0;0.97;0;0;0;0;0;1173;3;0;Y;723;4;N;254;;;32
Cu-4.1Ni-1Si;Cu-Ni-Si alloys;94.93;0;0;0;0;0;0;0;0;0;0;0;0;0;0;0;0;4.1;0;0;0;0.97;0;0;0;0;0;1173;3;0;Y;723;8;N;268;;;34
Cu-4.1Ni-1Si;Cu-Ni-Si alloys;94.93;0;0;0;0;0;0;0;0;0;0;0;0;0;0;0;0;4.1;0;0;0;0.97;0;0;0;0;0;1173;3;0;Y;723;16;N;264;;;38
Cu-4.1Ni-1Si;Cu-Ni-Si alloys;94.93;0;0;0;0;0;0;0;0;0;0;0;0;0;0;0;0;4.1;0;0;0;0.97;0;0;0;0;0;1173;3;0;Y;723;25;N;214;;;43
Cu-4.1Ni-1Si;Cu-Ni-Si alloys;94.93;0;0;0;0;0;0;0;0;0;0;0;0;0;0;0;0;4.1;0;0;0;0.97;0;0;0;0;0;1173;3;0;Y;723;48;N;158;;;46
Cu-4.1Ni-1Si;Cu-Ni-Si alloys;94.93;0;0;0;0;0;0;0;0;0;0;0;0;0;0;0;0;4.1;0;0;0;0.97;0;0;0;0;0;1173;3;0;Y;723;120;N;145;;;50
Cu-4.1Ni-1Si;Cu-Ni-Si alloys;94.93;0;0;0;0;0;0;0;0;0;0;0;0;0;0;0;0;4.1;0;0;0;0.97;0;0;0;0;0;1173;3;0;Y;723;240;N;138;;;52
Cu-4.1Ni-1Si;Cu-Ni-Si alloys;94.93;0;0;0;0;0;0;0;0;0;0;0;0;0;0;0;0;4.1;0;0;0;0.97;0;0;0;0;0;1173;3;0;Y;723;408;N;137;;;52
Cu-2.8Ni-0.8Si-0.8Cr;Cu-Ni-Si alloys;95.6;0;0;0;0;0;0;0;0.8;0;0;0;0;0;0;0;0;2.8;0;0;0;0.8;0;0;0;0;0;1173;2;50;N;;;N;123;;;17
Cu-2.8Ni-0.8Si-0.8Cr;Cu-Ni-Si alloys;95.6;0;0;0;0;0;0;0;0.8;0;0;0;0;0;0;0;0;2.8;0;0;0;0.8;0;0;0;0;0;1173;2;50;Y;773;0.5;N;210;;;31
Cu-2.8Ni-0.8Si-0.8Cr;Cu-Ni-Si alloys;95.6;0;0;0;0;0;0;0;0.8;0;0;0;0;0;0;0;0;2.8;0;0;0;0.8;0;0;0;0;0;1173;2;50;Y;773;1;N;238;;;37
Cu-2.8Ni-0.8Si-0.8Cr;Cu-Ni-Si alloys;95.6;0;0;0;0;0;0;0;0.8;0;0;0;0;0;0;0;0;2.8;0;0;0;0.8;0;0;0;0;0;1173;2;50;Y;773;2;N;252;;;43
Cu-2.8Ni-0.8Si-0.8Cr;Cu-Ni-Si alloys;95.6;0;0;0;0;0;0;0;0.8;0;0;0;0;0;0;0;0;2.8;0;0;0;0.8;0;0;0;0;0;1173;2;50;Y;773;3.5;N;235;;;47
Cu-2.8Ni-0.8Si-0.8Cr;Cu-Ni-Si alloys;95.6;0;0;0;0;0;0;0;0.8;0;0;0;0;0;0;0;0;2.8;0;0;0;0.8;0;0;0;0;0;1173;2;50;Y;773;5;N;212;;;48
Cu-2Ni-0.5Si;Cu-Ni-Si alloys;97.56;0;0;0;0;0;0;0;0;0;0;0;0;0;0;0;0;1.92;0;0;0;0.52;0;0;0;0;0;1233;1;60;N;;;N;165;;;22
Cu-2Ni-0.5Si;Cu-Ni-Si alloys;97.56;0;0;0;0;0;0;0;0;0;0;0;0;0;0;0;0;1.92;0;0;0;0.52;0;0;0;0;0;1233;1;60;Y;723;0.167;N;218;;;29
Cu-2Ni-0.5Si;Cu-Ni-Si alloys;97.56;0;0;0;0;0;0;0;0;0;0;0;0;0;0;0;0;1.92;0;0;0;0.52;0;0;0;0;0;1233;1;60;Y;723;0.5;N;220;;;36
Cu-2Ni-0.5Si;Cu-Ni-Si alloys;97.56;0;0;0;0;0;0;0;0;0;0;0;0;0;0;0;0;1.92;0;0;0;0.52;0;0;0;0;0;1233;1;60;Y;723;1;N;232;;;38
Cu-2Ni-0.5Si;Cu-Ni-Si alloys;97.56;0;0;0;0;0;0;0;0;0;0;0;0;0;0;0;0;1.92;0;0;0;0.52;0;0;0;0;0;1233;1;60;Y;723;2;N;229;;;41
Cu-2Ni-0.5Si;Cu-Ni-Si alloys;97.56;0;0;0;0;0;0;0;0;0;0;0;0;0;0;0;0;1.92;0;0;0;0.52;0;0;0;0;0;1233;1;60;Y;723;3;N;214;;;44
Cu-2Ni-0.5Si;Cu-Ni-Si alloys;97.56;0;0;0;0;0;0;0;0;0;0;0;0;0;0;0;0;1.92;0;0;0;0.52;0;0;0;0;0;1233;1;60;Y;723;4;N;215;;;45
Cu-2Ni-0.5Si;Cu-Ni-Si alloys;97.56;0;0;0;0;0;0;0;0;0;0;0;0;0;0;0;0;1.92;0;0;0;0.52;0;0;0;0;0;1233;1;60;Y;773;0.167;N;237;;;37
Cu-2Ni-0.5Si;Cu-Ni-Si alloys;97.56;0;0;0;0;0;0;0;0;0;0;0;0;0;0;0;0;1.92;0;0;0;0.52;0;0;0;0;0;1233;1;60;Y;773;0.5;N;230;;;39
Cu-2Ni-0.5Si;Cu-Ni-Si alloys;97.56;0;0;0;0;0;0;0;0;0;0;0;0;0;0;0;0;1.92;0;0;0;0.52;0;0;0;0;0;1233;1;60;Y;773;1.5;N;221;;;44
Cu-2Ni-0.5Si;Cu-Ni-Si alloys;97.56;0;0;0;0;0;0;0;0;0;0;0;0;0;0;0;0;1.92;0;0;0;0.52;0;0;0;0;0;1233;1;60;Y;773;2;N;217;;;46
Cu-2Ni-0.5Si;Cu-Ni-Si alloys;97.56;0;0;0;0;0;0;0;0;0;0;0;0;0;0;0;0;1.92;0;0;0;0.52;0;0;0;0;0;1233;1;60;Y;773;2.5;N;211;;;47
Cu-2Ni-0.5Si;Cu-Ni-Si alloys;97.56;0;0;0;0;0;0;0;0;0;0;0;0;0;0;0;0;1.92;0;0;0;0.52;0;0;0;0;0;1233;1;60;Y;773;3;N;205;;;47
Cu-2Ni-0.5Si;Cu-Ni-Si alloys;97.56;0;0;0;0;0;0;0;0;0;0;0;0;0;0;0;0;1.92;0;0;0;0.52;0;0;0;0;0;1233;1;50;Y;648;8;Y;189;;625;47
Cu-2Ni-0.5Si;Cu-Ni-Si alloys;97.56;0;0;0;0;0;0;0;0;0;0;0;0;0;0;0;0;1.92;0;0;0;0.52;0;0;0;0;0;1233;1;60;Y;623;1;N;182;;;25
Cu-2Ni-0.5Si;Cu-Ni-Si alloys;97.56;0;0;0;0;0;0;0;0;0;0;0;0;0;0;0;0;1.92;0;0;0;0.52;0;0;0;0;0;1233;1;60;Y;673;1;N;214;;;32
Cu-2Ni-0.5Si;Cu-Ni-Si alloys;97.56;0;0;0;0;0;0;0;0;0;0;0;0;0;0;0;0;1.92;0;0;0;0.52;0;0;0;0;0;1233;1;60;Y;698;1;N;229;;;35
Cu-2Ni-0.5Si;Cu-Ni-Si alloys;97.56;0;0;0;0;0;0;0;0;0;0;0;0;0;0;0;0;1.92;0;0;0;0.52;0;0;0;0;0;1233;1;60;Y;748;1;N;231;;;40
Cu-2Ni-0.5Si;Cu-Ni-Si alloys;97.56;0;0;0;0;0;0;0;0;0;0;0;0;0;0;0;0;1.92;0;0;0;0.52;0;0;0;0;0;1233;1;60;Y;773;1;N;210;;;42
Cu-2Ni-0.5Si;Cu-Ni-Si alloys;97.56;0;0;0;0;0;0;0;0;0;0;0;0;0;0;0;0;1.92;0;0;0;0.52;0;0;0;0;0;1233;1;60;Y;823;1;N;177;;;42
Cu-2Ni-0.5Si-0.15Zr;Cu-Ni-Si alloys;97.5;0;0;0;0;0;0;0;0;0;0;0;0;0;0;0;0;1.87;0;0;0;0.47;0;0;0;0;0.16;1233;1;60;N;;;N;155;;;23
Cu-2Ni-0.5Si-0.15Zr;Cu-Ni-Si alloys;97.5;0;0;0;0;0;0;0;0;0;0;0;0;0;0;0;0;1.87;0;0;0;0.47;0;0;0;0;0.16;1233;1;60;Y;723;0.167;N;203;;;32
Cu-2Ni-0.5Si-0.15Zr;Cu-Ni-Si alloys;97.5;0;0;0;0;0;0;0;0;0;0;0;0;0;0;0;0;1.87;0;0;0;0.47;0;0;0;0;0.16;1233;1;60;Y;723;0.5;N;216;;;39
Cu-2Ni-0.5Si-0.15Zr;Cu-Ni-Si alloys;97.5;0;0;0;0;0;0;0;0;0;0;0;0;0;0;0;0;1.87;0;0;0;0.47;0;0;0;0;0.16;1233;1;60;Y;723;1;N;217;;;41
Cu-2Ni-0.5Si-0.15Zr;Cu-Ni-Si alloys;97.5;0;0;0;0;0;0;0;0;0;0;0;0;0;0;0;0;1.87;0;0;0;0.47;0;0;0;0;0.16;1233;1;60;Y;723;2;N;212;;;44
Cu-2Ni-0.5Si-0.15Zr;Cu-Ni-Si alloys;97.5;0;0;0;0;0;0;0;0;0;0;0;0;0;0;0;0;1.87;0;0;0;0.47;0;0;0;0;0.16;1233;1;60;Y;723;3;N;208;;;46
Cu-2Ni-0.5Si-0.15Zr;Cu-Ni-Si alloys;97.5;0;0;0;0;0;0;0;0;0;0;0;0;0;0;0;0;1.87;0;0;0;0.47;0;0;0;0;0.16;1233;1;60;Y;723;4;N;208;;;47
Cu-2Ni-0.5Si-0.15Zr;Cu-Ni-Si alloys;97.5;0;0;0;0;0;0;0;0;0;0;0;0;0;0;0;0;1.87;0;0;0;0.47;0;0;0;0;0.16;1233;1;60;Y;773;0.167;N;204;;;37
Cu-2Ni-0.5Si-0.15Zr;Cu-Ni-Si alloys;97.5;0;0;0;0;0;0;0;0;0;0;0;0;0;0;0;0;1.87;0;0;0;0.47;0;0;0;0;0.16;1233;1;60;Y;773;0.5;N;205;;;42
Cu-2Ni-0.5Si-0.15Zr;Cu-Ni-Si alloys;97.5;0;0;0;0;0;0;0;0;0;0;0;0;0;0;0;0;1.87;0;0;0;0.47;0;0;0;0;0.16;1233;1;60;Y;773;1.5;N;185;;;46
Cu-2Ni-0.5Si-0.15Zr;Cu-Ni-Si alloys;97.5;0;0;0;0;0;0;0;0;0;0;0;0;0;0;0;0;1.87;0;0;0;0.47;0;0;0;0;0.16;1233;1;60;Y;773;2;N;170;;;47
Cu-2Ni-0.5Si-0.15Zr;Cu-Ni-Si alloys;97.5;0;0;0;0;0;0;0;0;0;0;0;0;0;0;0;0;1.87;0;0;0;0.47;0;0;0;0;0.16;1233;1;60;Y;773;2.5;N;162;;;49
Cu-2Ni-0.5Si-0.15Zr;Cu-Ni-Si alloys;97.5;0;0;0;0;0;0;0;0;0;0;0;0;0;0;0;0;1.87;0;0;0;0.47;0;0;0;0;0.16;1233;1;60;Y;773;3;N;157;;;49
Cu-2Ni-0.5Si-0.15Zr;Cu-Ni-Si alloys;97.5;0;0;0;0;0;0;0;0;0;0;0;0;0;0;0;0;1.87;0;0;0;0.47;0;0;0;0;0.16;1233;1;50;Y;648;8;Y;168;;587;48
Cu-2Ni-0.5Si-0.15Zr;Cu-Ni-Si alloys;97.5;0;0;0;0;0;0;0;0;0;0;0;0;0;0;0;0;1.87;0;0;0;0.47;0;0;0;0;0.16;1233;1;60;Y;623;1;N;174;;;26
Cu-2Ni-0.5Si-0.15Zr;Cu-Ni-Si alloys;97.5;0;0;0;0;0;0;0;0;0;0;0;0;0;0;0;0;1.87;0;0;0;0.47;0;0;0;0;0.16;1233;1;60;Y;673;1;N;206;;;33
Cu-2Ni-0.5Si-0.15Zr;Cu-Ni-Si alloys;97.5;0;0;0;0;0;0;0;0;0;0;0;0;0;0;0;0;1.87;0;0;0;0.47;0;0;0;0;0.16;1233;1;60;Y;698;1;N;208;;;37
Cu-2Ni-0.5Si-0.15Zr;Cu-Ni-Si alloys;97.5;0;0;0;0;0;0;0;0;0;0;0;0;0;0;0;0;1.87;0;0;0;0.47;0;0;0;0;0.16;1233;1;60;Y;748;1;N;211;;;42
Cu-2Ni-0.5Si-0.15Zr;Cu-Ni-Si alloys;97.5;0;0;0;0;0;0;0;0;0;0;0;0;0;0;0;0;1.87;0;0;0;0.47;0;0;0;0;0.16;1233;1;60;Y;773;1;N;186;;;44
Cu-2Ni-0.5Si-0.15Zr;Cu-Ni-Si alloys;97.5;0;0;0;0;0;0;0;0;0;0;0;0;0;0;0;0;1.87;0;0;0;0.47;0;0;0;0;0.16;1233;1;60;Y;823;1;N;150;;;45
Cu-2Ni-0.5Si-0.3Cr;Cu-Ni-Si alloys;97.29;0;0;0;0;0;0;0;0.4;0;0;0;0;0;0;0;0;1.83;0;0;0;0.49;0;0;0;0;0;1233;1;60;N;;;N;162;;;21
Cu-2Ni-0.5Si-0.3Cr;Cu-Ni-Si alloys;97.29;0;0;0;0;0;0;0;0.4;0;0;0;0;0;0;0;0;1.83;0;0;0;0.49;0;0;0;0;0;1233;1;60;Y;723;0.167;N;206;;;31
Cu-2Ni-0.5Si-0.3Cr;Cu-Ni-Si alloys;97.29;0;0;0;0;0;0;0;0.4;0;0;0;0;0;0;0;0;1.83;0;0;0;0.49;0;0;0;0;0;1233;1;60;Y;723;0.5;N;228;;;36
Cu-2Ni-0.5Si-0.3Cr;Cu-Ni-Si alloys;97.29;0;0;0;0;0;0;0;0.4;0;0;0;0;0;0;0;0;1.83;0;0;0;0.49;0;0;0;0;0;1233;1;60;Y;723;1;N;224;;;39
Cu-2Ni-0.5Si-0.3Cr;Cu-Ni-Si alloys;97.29;0;0;0;0;0;0;0;0.4;0;0;0;0;0;0;0;0;1.83;0;0;0;0.49;0;0;0;0;0;1233;1;60;Y;723;2;N;232;;;43
Cu-2Ni-0.5Si-0.3Cr;Cu-Ni-Si alloys;97.29;0;0;0;0;0;0;0;0.4;0;0;0;0;0;0;0;0;1.83;0;0;0;0.49;0;0;0;0;0;1233;1;60;Y;723;3;N;230;;;45
Cu-2Ni-0.5Si-0.3Cr;Cu-Ni-Si alloys;97.29;0;0;0;0;0;0;0;0.4;0;0;0;0;0;0;0;0;1.83;0;0;0;0.49;0;0;0;0;0;1233;1;60;Y;723;4;N;229;;;47
Cu-2Ni-0.5Si-0.3Cr;Cu-Ni-Si alloys;97.29;0;0;0;0;0;0;0;0.4;0;0;0;0;0;0;0;0;1.83;0;0;0;0.49;0;0;0;0;0;1233;1;60;Y;773;0.167;N;224;;;37
Cu-2Ni-0.5Si-0.3Cr;Cu-Ni-Si alloys;97.29;0;0;0;0;0;0;0;0.4;0;0;0;0;0;0;0;0;1.83;0;0;0;0.49;0;0;0;0;0;1233;1;60;Y;773;0.5;N;232;;;42
Cu-2Ni-0.5Si-0.3Cr;Cu-Ni-Si alloys;97.29;0;0;0;0;0;0;0;0.4;0;0;0;0;0;0;0;0;1.83;0;0;0;0.49;0;0;0;0;0;1233;1;60;Y;773;1.5;N;213;;;47
Cu-2Ni-0.5Si-0.3Cr;Cu-Ni-Si alloys;97.29;0;0;0;0;0;0;0;0.4;0;0;0;0;0;0;0;0;1.83;0;0;0;0.49;0;0;0;0;0;1233;1;60;Y;773;2;N;214;;;48
Cu-2Ni-0.5Si-0.3Cr;Cu-Ni-Si alloys;97.29;0;0;0;0;0;0;0;0.4;0;0;0;0;0;0;0;0;1.83;0;0;0;0.49;0;0;0;0;0;1233;1;60;Y;773;2.5;N;206;;;50
Cu-2Ni-0.5Si-0.3Cr;Cu-Ni-Si alloys;97.29;0;0;0;0;0;0;0;0.4;0;0;0;0;0;0;0;0;1.83;0;0;0;0.49;0;0;0;0;0;1233;1;60;Y;773;3;N;191;;;50
Cu-2Ni-0.5Si-0.3Cr;Cu-Ni-Si alloys;97.29;0;0;0;0;0;0;0;0.4;0;0;0;0;0;0;0;0;1.83;0;0;0;0.49;0;0;0;0;0;1233;1;50;Y;648;8;Y;213;;700;50
Cu-2Ni-0.5Si-0.3Cr;Cu-Ni-Si alloys;97.29;0;0;0;0;0;0;0;0.4;0;0;0;0;0;0;0;0;1.83;0;0;0;0.49;0;0;0;0;0;1233;1;60;Y;623;1;N;176;;;25
Cu-2Ni-0.5Si-0.3Cr;Cu-Ni-Si alloys;97.29;0;0;0;0;0;0;0;0.4;0;0;0;0;0;0;0;0;1.83;0;0;0;0.49;0;0;0;0;0;1233;1;60;Y;673;1;N;194;;;32
Cu-2Ni-0.5Si-0.3Cr;Cu-Ni-Si alloys;97.29;0;0;0;0;0;0;0;0.4;0;0;0;0;0;0;0;0;1.83;0;0;0;0.49;0;0;0;0;0;1233;1;60;Y;698;1;N;223;;;36
Cu-2Ni-0.5Si-0.3Cr;Cu-Ni-Si alloys;97.29;0;0;0;0;0;0;0;0.4;0;0;0;0;0;0;0;0;1.83;0;0;0;0.49;0;0;0;0;0;1233;1;60;Y;748;1;N;224;;;42
Cu-2Ni-0.5Si-0.3Cr;Cu-Ni-Si alloys;97.29;0;0;0;0;0;0;0;0.4;0;0;0;0;0;0;0;0;1.83;0;0;0;0.49;0;0;0;0;0;1233;1;60;Y;773;1;N;219;;;44
Cu-2Ni-0.5Si-0.3Cr;Cu-Ni-Si alloys;97.29;0;0;0;0;0;0;0;0.4;0;0;0;0;0;0;0;0;1.83;0;0;0;0.49;0;0;0;0;0;1233;1;60;Y;823;1;N;181;;;46
Cu-2Ni-0.5Si-0.15Cr-0.15Zr;Cu-Ni-Si alloys;97.06;0;0;0;0;0;0;0;0.22;0;0;0;0;0;0;0;0;1.88;0;0;0;0.6;0;0;0;0;0.25;1233;1;60;N;;;N;160;;;21
Cu-2Ni-0.5Si-0.15Cr-0.15Zr;Cu-Ni-Si alloys;97.06;0;0;0;0;0;0;0;0.22;0;0;0;0;0;0;0;0;1.88;0;0;0;0.6;0;0;0;0;0.25;1233;1;60;Y;723;0.167;N;198;;;31
Cu-2Ni-0.5Si-0.15Cr-0.15Zr;Cu-Ni-Si alloys;97.06;0;0;0;0;0;0;0;0.22;0;0;0;0;0;0;0;0;1.88;0;0;0;0.6;0;0;0;0;0.25;1233;1;60;Y;723;0.5;N;218;;;36
Cu-2Ni-0.5Si-0.15Cr-0.15Zr;Cu-Ni-Si alloys;97.06;0;0;0;0;0;0;0;0.22;0;0;0;0;0;0;0;0;1.88;0;0;0;0.6;0;0;0;0;0.25;1233;1;60;Y;723;1;N;227;;;38
Cu-2Ni-0.5Si-0.15Cr-0.15Zr;Cu-Ni-Si alloys;97.06;0;0;0;0;0;0;0;0.22;0;0;0;0;0;0;0;0;1.88;0;0;0;0.6;0;0;0;0;0.25;1233;1;60;Y;723;2;N;229;;;42
Cu-2Ni-0.5Si-0.15Cr-0.15Zr;Cu-Ni-Si alloys;97.06;0;0;0;0;0;0;0;0.22;0;0;0;0;0;0;0;0;1.88;0;0;0;0.6;0;0;0;0;0.25;1233;1;60;Y;723;3;N;228;;;45
Cu-2Ni-0.5Si-0.15Cr-0.15Zr;Cu-Ni-Si alloys;97.06;0;0;0;0;0;0;0;0.22;0;0;0;0;0;0;0;0;1.88;0;0;0;0.6;0;0;0;0;0.25;1233;1;60;Y;723;4;N;220;;;46
Cu-2Ni-0.5Si-0.15Cr-0.15Zr;Cu-Ni-Si alloys;97.06;0;0;0;0;0;0;0;0.22;0;0;0;0;0;0;0;0;1.88;0;0;0;0.6;0;0;0;0;0.25;1233;1;60;Y;773;0.167;N;218;;;37
Cu-2Ni-0.5Si-0.15Cr-0.15Zr;Cu-Ni-Si alloys;97.06;0;0;0;0;0;0;0;0.22;0;0;0;0;0;0;0;0;1.88;0;0;0;0.6;0;0;0;0;0.25;1233;1;60;Y;773;0.5;N;223;;;41
Cu-2Ni-0.5Si-0.15Cr-0.15Zr;Cu-Ni-Si alloys;97.06;0;0;0;0;0;0;0;0.22;0;0;0;0;0;0;0;0;1.88;0;0;0;0.6;0;0;0;0;0.25;1233;1;60;Y;773;1.5;N;202;;;45
Cu-2Ni-0.5Si-0.15Cr-0.15Zr;Cu-Ni-Si alloys;97.06;0;0;0;0;0;0;0;0.22;0;0;0;0;0;0;0;0;1.88;0;0;0;0.6;0;0;0;0;0.25;1233;1;60;Y;773;2;N;200;;;47
Cu-2Ni-0.5Si-0.15Cr-0.15Zr;Cu-Ni-Si alloys;97.06;0;0;0;0;0;0;0;0.22;0;0;0;0;0;0;0;0;1.88;0;0;0;0.6;0;0;0;0;0.25;1233;1;60;Y;773;2.5;N;188;;;48
Cu-2Ni-0.5Si-0.15Cr-0.15Zr;Cu-Ni-Si alloys;97.06;0;0;0;0;0;0;0;0.22;0;0;0;0;0;0;0;0;1.88;0;0;0;0.6;0;0;0;0;0.25;1233;1;60;Y;773;3;N;170;;;49
Cu-2Ni-0.5Si-0.15Cr-0.15Zr;Cu-Ni-Si alloys;97.06;0;0;0;0;0;0;0;0.22;0;0;0;0;0;0;0;0;1.88;0;0;0;0.6;0;0;0;0;0.25;1233;1;50;Y;648;8;Y;209;;706;48
Cu-2Ni-0.5Si-0.15Cr-0.15Zr;Cu-Ni-Si alloys;97.06;0;0;0;0;0;0;0;0.22;0;0;0;0;0;0;0;0;1.88;0;0;0;0.6;0;0;0;0;0.25;1233;1;60;Y;723;1;N;175;;;26
Cu-2Ni-0.5Si-0.15Cr-0.15Zr;Cu-Ni-Si alloys;97.06;0;0;0;0;0;0;0;0.22;0;0;0;0;0;0;0;0;1.88;0;0;0;0.6;0;0;0;0;0.25;1233;1;60;Y;723;1;N;196;;;32
Cu-2Ni-0.5Si-0.15Cr-0.15Zr;Cu-Ni-Si alloys;97.06;0;0;0;0;0;0;0;0.22;0;0;0;0;0;0;0;0;1.88;0;0;0;0.6;0;0;0;0;0.25;1233;1;60;Y;723;1;N;220;;;36
Cu-2Ni-0.5Si-0.15Cr-0.15Zr;Cu-Ni-Si alloys;97.06;0;0;0;0;0;0;0;0.22;0;0;0;0;0;0;0;0;1.88;0;0;0;0.6;0;0;0;0;0.25;1233;1;60;Y;723;1;N;226;;;41
Cu-2Ni-0.5Si-0.15Cr-0.15Zr;Cu-Ni-Si alloys;97.06;0;0;0;0;0;0;0;0.22;0;0;0;0;0;0;0;0;1.88;0;0;0;0.6;0;0;0;0;0.25;1233;1;60;Y;723;1;N;209;;;43
Cu-2Ni-0.5Si-0.15Cr-0.15Zr;Cu-Ni-Si alloys;97.06;0;0;0;0;0;0;0;0.22;0;0;0;0;0;0;0;0;1.88;0;0;0;0.6;0;0;0;0;0.25;1233;1;60;Y;723;1;N;164;;;44
Cu-4Ni-1Si;Cu-Ni-Si alloys;95.05;0;0;0;0;0;0;0;0;0;0;0;0;0;0;0;0;4;0;0;0;0.95;0;0;0;0;0;1273;4;0;Y;723;5;Y;;440;560;46
Cu-4Ni-1Si-0.02P;Cu-Ni-Si alloys;95.03;0;0;0;0;0;0;0;0;0;0;0;0;0;0;0;0;4;0.02;0;0;0.95;0;0;0;0;0;1273;4;0;Y;723;5;Y;;631;740;36
Cu-4Ni-1Si-0.02P;Cu-Ni-Si alloys;95.03;0;0;0;0;0;0;0;0;0;0;0;0;0;0;0;0;4;0.02;0;0;0.95;0;0;0;0;0;1173;0.083;0;Y;723;5;N;;620;740;36
Cu-4Ni-1Si-0.02P;Cu-Ni-Si alloys;95.03;0;0;0;0;0;0;0;0;0;0;0;0;0;0;0;0;4;0.02;0;0;0.95;0;0;0;0;0;1273;4;5;Y;723;5;N;;650;770;36
Cu-4Ni-1Si-0.02P-0.02Cr;Cu-Ni-Si alloys;95.01;0;0;0;0;0;0;0;0.02;0;0;0;0;0;0;0;0;4;0.02;0;0;0.95;0;0;0;0;0;1273;4;5;Y;723;5;N;;660;781;35
Cu-4Ni-1Si-0.02P-0.02Cr;Cu-Ni-Si alloys;95.01;0;0;0;0;0;0;0;0.02;0;0;0;0;0;0;0;0;4;0.02;0;0;0.95;0;0;0;0;0;1273;4;5;Y;723;5;Y;;680;821;35
Cu-4Ni-1Si-0.02P-0.02Cr;Cu-Ni-Si alloys;95.01;0;0;0;0;0;0;0;0.02;0;0;0;0;0;0;0;0;4;0.02;0;0;0.95;0;0;0;0;0;1273;4;5;Y;723;5;Y;;700;832;35
Cu-1.9Ni-1Si-1Co-0.2Zr;Cu-Ni-Si alloys;95.84;0;0;0;0;0;1.02;0;0;0;0;0;0;0;0;0;0;1.9;0;0;0;1.04;0;0;0;0;0.2;1223;0.5;0;N;;;N;;328;440;39
Cu-1.9Ni-1Si-1Co-0.2Zr;Cu-Ni-Si alloys;95.84;0;0;0;0;0;1.02;0;0;0;0;0;0;0;0;0;0;1.9;0;0;0;1.04;0;0;0;0;0.2;1223;0.5;0;Y;773;3;N;;565;645;45
Cu-1.91Ni-0.47Si-0.035P;Cu-Ni-Si alloys;97.585;0;0;0;0;0;0;0;0;0;0;0;0;0;0;0;0;1.91;0.035;0;0;0.47;0;0;0;0;0;1223;1;0;N;;;N;;109;;21
Cu-1.91Ni-0.47Si-0.035P;Cu-Ni-Si alloys;97.585;0;0;0;0;0;0;0;0;0;0;0;0;0;0;0;0;1.91;0.035;0;0;0.47;0;0;0;0;0;1223;1;0;Y;673;0.25;N;;173;;28
Cu-1.91Ni-0.47Si-0.035P;Cu-Ni-Si alloys;97.585;0;0;0;0;0;0;0;0;0;0;0;0;0;0;0;0;1.91;0.035;0;0;0.47;0;0;0;0;0;1223;1;0;Y;673;0.5;N;;180;;30
Cu-1.91Ni-0.47Si-0.035P;Cu-Ni-Si alloys;97.585;0;0;0;0;0;0;0;0;0;0;0;0;0;0;0;0;1.91;0.035;0;0;0.47;0;0;0;0;0;1223;1;0;Y;673;1;N;;188;;30
Cu-1.91Ni-0.47Si-0.035P;Cu-Ni-Si alloys;97.585;0;0;0;0;0;0;0;0;0;0;0;0;0;0;0;0;1.91;0.035;0;0;0.47;0;0;0;0;0;1223;1;0;Y;673;2;N;;183;;31
Cu-1.91Ni-0.47Si-0.035P;Cu-Ni-Si alloys;97.585;0;0;0;0;0;0;0;0;0;0;0;0;0;0;0;0;1.91;0.035;0;0;0.47;0;0;0;0;0;1223;1;0;Y;673;4;N;;189;;33
Cu-1.91Ni-0.47Si-0.035P;Cu-Ni-Si alloys;97.585;0;0;0;0;0;0;0;0;0;0;0;0;0;0;0;0;1.91;0.035;0;0;0.47;0;0;0;0;0;1223;1;0;Y;673;6;N;;185;;33
Cu-1.91Ni-0.47Si-0.035P;Cu-Ni-Si alloys;97.585;0;0;0;0;0;0;0;0;0;0;0;0;0;0;0;0;1.91;0.035;0;0;0.47;0;0;0;0;0;1223;1;0;Y;723;0.25;N;;185;;31
Cu-1.91Ni-0.47Si-0.035P;Cu-Ni-Si alloys;97.585;0;0;0;0;0;0;0;0;0;0;0;0;0;0;0;0;1.91;0.035;0;0;0.47;0;0;0;0;0;1223;1;0;Y;723;0.5;N;;200;;30
Cu-1.91Ni-0.47Si-0.035P;Cu-Ni-Si alloys;97.585;0;0;0;0;0;0;0;0;0;0;0;0;0;0;0;0;1.91;0.035;0;0;0.47;0;0;0;0;0;1223;1;0;Y;723;1;N;;199;;31
Cu-1.91Ni-0.47Si-0.035P;Cu-Ni-Si alloys;97.585;0;0;0;0;0;0;0;0;0;0;0;0;0;0;0;0;1.91;0.035;0;0;0.47;0;0;0;0;0;1223;1;0;Y;723;2;N;;205;;31
Cu-1.91Ni-0.47Si-0.035P;Cu-Ni-Si alloys;97.585;0;0;0;0;0;0;0;0;0;0;0;0;0;0;0;0;1.91;0.035;0;0;0.47;0;0;0;0;0;1223;1;0;Y;723;4;N;;209;;33
Cu-1.91Ni-0.47Si-0.035P;Cu-Ni-Si alloys;97.585;0;0;0;0;0;0;0;0;0;0;0;0;0;0;0;0;1.91;0.035;0;0;0.47;0;0;0;0;0;1223;1;0;Y;723;6;N;;214;;33
Cu-1.91Ni-0.47Si-0.035P;Cu-Ni-Si alloys;97.585;0;0;0;0;0;0;0;0;0;0;0;0;0;0;0;0;1.91;0.035;0;0;0.47;0;0;0;0;0;1223;1;0;Y;773;0.25;N;;210;;27
Cu-1.91Ni-0.47Si-0.035P;Cu-Ni-Si alloys;97.585;0;0;0;0;0;0;0;0;0;0;0;0;0;0;0;0;1.91;0.035;0;0;0.47;0;0;0;0;0;1223;1;0;Y;773;0.5;N;;219;;28
Cu-1.91Ni-0.47Si-0.035P;Cu-Ni-Si alloys;97.585;0;0;0;0;0;0;0;0;0;0;0;0;0;0;0;0;1.91;0.035;0;0;0.47;0;0;0;0;0;1223;1;0;Y;773;1;N;;222;;30
Cu-1.91Ni-0.47Si-0.035P;Cu-Ni-Si alloys;97.585;0;0;0;0;0;0;0;0;0;0;0;0;0;0;0;0;1.91;0.035;0;0;0.47;0;0;0;0;0;1223;1;0;Y;773;2;N;;224;;31
Cu-1.91Ni-0.47Si-0.035P;Cu-Ni-Si alloys;97.585;0;0;0;0;0;0;0;0;0;0;0;0;0;0;0;0;1.91;0.035;0;0;0.47;0;0;0;0;0;1223;1;0;Y;773;4;N;;226;;32
Cu-1.91Ni-0.47Si-0.035P;Cu-Ni-Si alloys;97.585;0;0;0;0;0;0;0;0;0;0;0;0;0;0;0;0;1.91;0.035;0;0;0.47;0;0;0;0;0;1223;1;0;Y;773;6;N;;223;;33
Cu-1.91Ni-0.47Si-0.035P;Cu-Ni-Si alloys;97.585;0;0;0;0;0;0;0;0;0;0;0;0;0;0;0;0;1.91;0.035;0;0;0.47;0;0;0;0;0;1223;1;40;N;;;N;;166;384;21
Cu-1.91Ni-0.47Si-0.035P;Cu-Ni-Si alloys;97.585;0;0;0;0;0;0;0;0;0;0;0;0;0;0;0;0;1.91;0.035;0;0;0.47;0;0;0;0;0;1223;1;40;Y;723;0.25;N;;217;444;31
Cu-1.91Ni-0.47Si-0.035P;Cu-Ni-Si alloys;97.585;0;0;0;0;0;0;0;0;0;0;0;0;0;0;0;0;1.91;0.035;0;0;0.47;0;0;0;0;0;1223;1;40;Y;723;0.5;N;;221;508;33
Cu-1.91Ni-0.47Si-0.035P;Cu-Ni-Si alloys;97.585;0;0;0;0;0;0;0;0;0;0;0;0;0;0;0;0;1.91;0.035;0;0;0.47;0;0;0;0;0;1223;1;40;Y;723;1;N;;224;558;34
Cu-1.91Ni-0.47Si-0.035P;Cu-Ni-Si alloys;97.585;0;0;0;0;0;0;0;0;0;0;0;0;0;0;0;0;1.91;0.035;0;0;0.47;0;0;0;0;0;1223;1;40;Y;723;2;N;;230;550;35
Cu-1.91Ni-0.47Si-0.035P;Cu-Ni-Si alloys;97.585;0;0;0;0;0;0;0;0;0;0;0;0;0;0;0;0;1.91;0.035;0;0;0.47;0;0;0;0;0;1223;1;40;Y;723;4;N;;237;537;38
Cu-1.91Ni-0.47Si-0.035P;Cu-Ni-Si alloys;97.585;0;0;0;0;0;0;0;0;0;0;0;0;0;0;0;0;1.91;0.035;0;0;0.47;0;0;0;0;0;1223;1;40;Y;723;6;N;;218;544;37
Cu-1.91Ni-0.47Si-0.035P;Cu-Ni-Si alloys;97.585;0;0;0;0;0;0;0;0;0;0;0;0;0;0;0;0;1.91;0.035;0;0;0.47;0;0;0;0;0;1173;1;40;N;;;Y;;;711;46
Cu-1.91Ni-0.47Si-0.035P;Cu-Ni-Si alloys;97.585;0;0;0;0;0;0;0;0;0;0;0;0;0;0;0;0;1.91;0.035;0;0;0.47;0;0;0;0;0;1173;1;40;Y;693;0.25;Y;;;740;48
Cu-1.91Ni-0.47Si-0.035P;Cu-Ni-Si alloys;97.585;0;0;0;0;0;0;0;0;0;0;0;0;0;0;0;0;1.91;0.035;0;0;0.47;0;0;0;0;0;1173;1;40;Y;693;0.5;Y;;;806;49
Cu-1.91Ni-0.47Si-0.035P;Cu-Ni-Si alloys;97.585;0;0;0;0;0;0;0;0;0;0;0;0;0;0;0;0;1.91;0.035;0;0;0.47;0;0;0;0;0;1173;1;40;Y;693;1;Y;;;774;50
Cu-1.91Ni-0.47Si-0.035P;Cu-Ni-Si alloys;97.585;0;0;0;0;0;0;0;0;0;0;0;0;0;0;0;0;1.91;0.035;0;0;0.47;0;0;0;0;0;1173;1;40;Y;693;2;Y;;;725;51
Cu-1.91Ni-0.47Si-0.035P;Cu-Ni-Si alloys;97.585;0;0;0;0;0;0;0;0;0;0;0;0;0;0;0;0;1.91;0.035;0;0;0.47;0;0;0;0;0;1173;1;40;Y;693;4;Y;;;704;51
Cu-1.91Ni-0.47Si-0.035P;Cu-Ni-Si alloys;97.585;0;0;0;0;0;0;0;0;0;0;0;0;0;0;0;0;1.91;0.035;0;0;0.47;0;0;0;0;0;1173;1;40;Y;693;6;Y;;;690;53
Cu-1.91Ni-0.47Si-0.035P;Cu-Ni-Si alloys;97.585;0;0;0;0;0;0;0;0;0;0;0;0;0;0;0;0;1.91;0.035;0;0;0.47;0;0;0;0;0;1223;1;60;N;;;N;;169;;22
Cu-1.91Ni-0.47Si-0.035P;Cu-Ni-Si alloys;97.585;0;0;0;0;0;0;0;0;0;0;0;0;0;0;0;0;1.91;0.035;0;0;0.47;0;0;0;0;0;1223;1;60;Y;723;0.25;N;;219;;32
Cu-1.91Ni-0.47Si-0.035P;Cu-Ni-Si alloys;97.585;0;0;0;0;0;0;0;0;0;0;0;0;0;0;0;0;1.91;0.035;0;0;0.47;0;0;0;0;0;1223;1;60;Y;723;0.5;N;;222;;33
Cu-1.91Ni-0.47Si-0.035P;Cu-Ni-Si alloys;97.585;0;0;0;0;0;0;0;0;0;0;0;0;0;0;0;0;1.91;0.035;0;0;0.47;0;0;0;0;0;1223;1;60;Y;723;1;N;;230;;36
Cu-1.91Ni-0.47Si-0.035P;Cu-Ni-Si alloys;97.585;0;0;0;0;0;0;0;0;0;0;0;0;0;0;0;0;1.91;0.035;0;0;0.47;0;0;0;0;0;1223;1;60;Y;723;2;N;;238;;37
Cu-1.91Ni-0.47Si-0.035P;Cu-Ni-Si alloys;97.585;0;0;0;0;0;0;0;0;0;0;0;0;0;0;0;0;1.91;0.035;0;0;0.47;0;0;0;0;0;1223;1;60;Y;723;4;N;;230;;39
Cu-1.91Ni-0.47Si-0.035P;Cu-Ni-Si alloys;97.585;0;0;0;0;0;0;0;0;0;0;0;0;0;0;0;0;1.91;0.035;0;0;0.47;0;0;0;0;0;1223;1;60;Y;723;6;N;;226;;39
Cu-1.91Ni-0.47Si-0.035P;Cu-Ni-Si alloys;97.585;0;0;0;0;0;0;0;0;0;0;0;0;0;0;0;0;1.91;0.035;0;0;0.47;0;0;0;0;0;1223;1;80;N;;;N;;173;;21
Cu-1.91Ni-0.47Si-0.035P;Cu-Ni-Si alloys;97.585;0;0;0;0;0;0;0;0;0;0;0;0;0;0;0;0;1.91;0.035;0;0;0.47;0;0;0;0;0;1223;1;80;Y;723;0.25;N;;223;;23
Cu-1.91Ni-0.47Si-0.035P;Cu-Ni-Si alloys;97.585;0;0;0;0;0;0;0;0;0;0;0;0;0;0;0;0;1.91;0.035;0;0;0.47;0;0;0;0;0;1223;1;80;Y;723;0.5;N;;226;;35
Cu-1.91Ni-0.47Si-0.035P;Cu-Ni-Si alloys;97.585;0;0;0;0;0;0;0;0;0;0;0;0;0;0;0;0;1.91;0.035;0;0;0.47;0;0;0;0;0;1223;1;80;Y;723;1;N;;240;;38
Cu-1.91Ni-0.47Si-0.035P;Cu-Ni-Si alloys;97.585;0;0;0;0;0;0;0;0;0;0;0;0;0;0;0;0;1.91;0.035;0;0;0.47;0;0;0;0;0;1223;1;80;Y;723;2;N;;223;;40
Cu-1.91Ni-0.47Si-0.035P;Cu-Ni-Si alloys;97.585;0;0;0;0;0;0;0;0;0;0;0;0;0;0;0;0;1.91;0.035;0;0;0.47;0;0;0;0;0;1223;1;80;Y;723;4;N;;216;;40
Cu-1.91Ni-0.47Si-0.035P;Cu-Ni-Si alloys;97.585;0;0;0;0;0;0;0;0;0;0;0;0;0;0;0;0;1.91;0.035;0;0;0.47;0;0;0;0;0;1223;1;80;Y;723;6;N;;210;;42
Cu-2.8Ni-0.6Si;Cu-Ni-Si alloys;96.6;0;0;0;0;0;0;0;0;0;0;0;0;0;0;0;0;2.8;0;0;0;0.6;0;0;0;0;0;1173;1.5;0;N;;;N;57;;;18
Cu-2.8Ni-0.6Si;Cu-Ni-Si alloys;96.6;0;0;0;0;0;0;0;0;0;0;0;0;0;0;0;0;2.8;0;0;0;0.6;0;0;0;0;0;1173;1.5;0;Y;673;0.5;N;93;;;24
Cu-2.8Ni-0.6Si;Cu-Ni-Si alloys;96.6;0;0;0;0;0;0;0;0;0;0;0;0;0;0;0;0;2.8;0;0;0;0.6;0;0;0;0;0;1173;1.5;0;Y;673;1;N;107;;;27
Cu-2.8Ni-0.6Si;Cu-Ni-Si alloys;96.6;0;0;0;0;0;0;0;0;0;0;0;0;0;0;0;0;2.8;0;0;0;0.6;0;0;0;0;0;1173;1.5;0;Y;673;2;N;120;;;30
Cu-2.8Ni-0.6Si;Cu-Ni-Si alloys;96.6;0;0;0;0;0;0;0;0;0;0;0;0;0;0;0;0;2.8;0;0;0;0.6;0;0;0;0;0;1173;1.5;0;Y;673;4;N;135;;;32
Cu-2.8Ni-0.6Si;Cu-Ni-Si alloys;96.6;0;0;0;0;0;0;0;0;0;0;0;0;0;0;0;0;2.8;0;0;0;0.6;0;0;0;0;0;1173;1.5;0;Y;673;8;N;143;;;34
Cu-2.8Ni-0.6Si;Cu-Ni-Si alloys;96.6;0;0;0;0;0;0;0;0;0;0;0;0;0;0;0;0;2.8;0;0;0;0.6;0;0;0;0;0;1173;1.5;0;Y;673;16;N;141;;;35
Cu-2.8Ni-0.6Si;Cu-Ni-Si alloys;96.6;0;0;0;0;0;0;0;0;0;0;0;0;0;0;0;0;2.8;0;0;0;0.6;0;0;0;0;0;1173;1.5;0;Y;723;0.5;N;126;;;29
Cu-2.8Ni-0.6Si;Cu-Ni-Si alloys;96.6;0;0;0;0;0;0;0;0;0;0;0;0;0;0;0;0;2.8;0;0;0;0.6;0;0;0;0;0;1173;1.5;0;Y;723;1;N;143;;;31
Cu-2.8Ni-0.6Si;Cu-Ni-Si alloys;96.6;0;0;0;0;0;0;0;0;0;0;0;0;0;0;0;0;2.8;0;0;0;0.6;0;0;0;0;0;1173;1.5;0;Y;723;2;N;165;;;34
Cu-2.8Ni-0.6Si;Cu-Ni-Si alloys;96.6;0;0;0;0;0;0;0;0;0;0;0;0;0;0;0;0;2.8;0;0;0;0.6;0;0;0;0;0;1173;1.5;0;Y;723;4;N;181;;;37
Cu-2.8Ni-0.6Si;Cu-Ni-Si alloys;96.6;0;0;0;0;0;0;0;0;0;0;0;0;0;0;0;0;2.8;0;0;0;0.6;0;0;0;0;0;1173;1.5;0;Y;723;8;N;206;;;41
Cu-2.8Ni-0.6Si;Cu-Ni-Si alloys;96.6;0;0;0;0;0;0;0;0;0;0;0;0;0;0;0;0;2.8;0;0;0;0.6;0;0;0;0;0;1173;1.5;0;Y;723;16;N;212;;;44
Cu-2.8Ni-0.6Si;Cu-Ni-Si alloys;96.6;0;0;0;0;0;0;0;0;0;0;0;0;0;0;0;0;2.8;0;0;0;0.6;0;0;0;0;0;1173;1.5;0;Y;773;0.5;N;157;;;33
Cu-2.8Ni-0.6Si;Cu-Ni-Si alloys;96.6;0;0;0;0;0;0;0;0;0;0;0;0;0;0;0;0;2.8;0;0;0;0.6;0;0;0;0;0;1173;1.5;0;Y;773;1;N;191;;;36
Cu-2.8Ni-0.6Si;Cu-Ni-Si alloys;96.6;0;0;0;0;0;0;0;0;0;0;0;0;0;0;0;0;2.8;0;0;0;0.6;0;0;0;0;0;1173;1.5;0;Y;773;2;N;204;;;40
Cu-2.8Ni-0.6Si;Cu-Ni-Si alloys;96.6;0;0;0;0;0;0;0;0;0;0;0;0;0;0;0;0;2.8;0;0;0;0.6;0;0;0;0;0;1173;1.5;0;Y;773;4;N;210;;;43
Cu-2.8Ni-0.6Si;Cu-Ni-Si alloys;96.6;0;0;0;0;0;0;0;0;0;0;0;0;0;0;0;0;2.8;0;0;0;0.6;0;0;0;0;0;1173;1.5;0;Y;773;8;N;199;;;45
Cu-2.8Ni-0.6Si;Cu-Ni-Si alloys;96.6;0;0;0;0;0;0;0;0;0;0;0;0;0;0;0;0;2.8;0;0;0;0.6;0;0;0;0;0;1173;1.5;0;Y;773;16;N;186;;;47
Cu-2.8Ni-0.6Si;Cu-Ni-Si alloys;96.6;0;0;0;0;0;0;0;0;0;0;0;0;0;0;0;0;2.8;0;0;0;0.6;0;0;0;0;0;1173;1.5;0;Y;823;0.5;N;207;;;38
Cu-2.8Ni-0.6Si;Cu-Ni-Si alloys;96.6;0;0;0;0;0;0;0;0;0;0;0;0;0;0;0;0;2.8;0;0;0;0.6;0;0;0;0;0;1173;1.5;0;Y;823;1;N;200;;;39
Cu-2.8Ni-0.6Si;Cu-Ni-Si alloys;96.6;0;0;0;0;0;0;0;0;0;0;0;0;0;0;0;0;2.8;0;0;0;0.6;0;0;0;0;0;1173;1.5;0;Y;823;2;N;189;;;42
Cu-2.8Ni-0.6Si;Cu-Ni-Si alloys;96.6;0;0;0;0;0;0;0;0;0;0;0;0;0;0;0;0;2.8;0;0;0;0.6;0;0;0;0;0;1173;1.5;0;Y;823;4;N;173;;;42
Cu-2.8Ni-0.6Si;Cu-Ni-Si alloys;96.6;0;0;0;0;0;0;0;0;0;0;0;0;0;0;0;0;2.8;0;0;0;0.6;0;0;0;0;0;1173;1.5;0;Y;823;8;N;159;;;44
Cu-2.8Ni-0.6Si;Cu-Ni-Si alloys;96.6;0;0;0;0;0;0;0;0;0;0;0;0;0;0;0;0;2.8;0;0;0;0.6;0;0;0;0;0;1173;1.5;0;Y;823;16;N;142;;;46
Cu-2.8Ni-0.6Si;Cu-Ni-Si alloys;96.6;0;0;0;0;0;0;0;0;0;0;0;0;0;0;0;0;2.8;0;0;0;0.6;0;0;0;0;0;1173;1.5;0;Y;873;0.5;N;191;;;38
Cu-2.8Ni-0.6Si;Cu-Ni-Si alloys;96.6;0;0;0;0;0;0;0;0;0;0;0;0;0;0;0;0;2.8;0;0;0;0.6;0;0;0;0;0;1173;1.5;0;Y;873;1;N;176;;;39
Cu-2.8Ni-0.6Si;Cu-Ni-Si alloys;96.6;0;0;0;0;0;0;0;0;0;0;0;0;0;0;0;0;2.8;0;0;0;0.6;0;0;0;0;0;1173;1.5;0;Y;873;2;N;153;;;39
Cu-2.8Ni-0.6Si;Cu-Ni-Si alloys;96.6;0;0;0;0;0;0;0;0;0;0;0;0;0;0;0;0;2.8;0;0;0;0.6;0;0;0;0;0;1173;1.5;0;Y;873;4;N;132;;;40
Cu-2.8Ni-0.6Si;Cu-Ni-Si alloys;96.6;0;0;0;0;0;0;0;0;0;0;0;0;0;0;0;0;2.8;0;0;0;0.6;0;0;0;0;0;1173;1.5;0;Y;873;8;N;120;;;41
Cu-2.8Ni-0.6Si;Cu-Ni-Si alloys;96.6;0;0;0;0;0;0;0;0;0;0;0;0;0;0;0;0;2.8;0;0;0;0.6;0;0;0;0;0;1173;1.5;0;Y;873;16;N;113;;;43
Cu-1.4Ni-1.2Co-0.6Si;Cu-Ni-Si alloys;96.8;0;0;0;0;0;1.2;0;0;0;0;0;0;0;0;0;0;1.4;0;0;0;0.6;0;0;0;0;0;1173;1.5;0;N;;;N;77;;;14
Cu-1.4Ni-1.2Co-0.6Si;Cu-Ni-Si alloys;96.8;0;0;0;0;0;1.2;0;0;0;0;0;0;0;0;0;0;1.4;0;0;0;0.6;0;0;0;0;0;1173;1.5;0;Y;673;0.5;N;185;;;28
Cu-1.4Ni-1.2Co-0.6Si;Cu-Ni-Si alloys;96.8;0;0;0;0;0;1.2;0;0;0;0;0;0;0;0;0;0;1.4;0;0;0;0.6;0;0;0;0;0;1173;1.5;0;Y;673;1;N;187;;;31
Cu-1.4Ni-1.2Co-0.6Si;Cu-Ni-Si alloys;96.8;0;0;0;0;0;1.2;0;0;0;0;0;0;0;0;0;0;1.4;0;0;0;0.6;0;0;0;0;0;1173;1.5;0;Y;673;2;N;196;;;34
Cu-1.4Ni-1.2Co-0.6Si;Cu-Ni-Si alloys;96.8;0;0;0;0;0;1.2;0;0;0;0;0;0;0;0;0;0;1.4;0;0;0;0.6;0;0;0;0;0;1173;1.5;0;Y;673;4;N;214;;;40
Cu-1.4Ni-1.2Co-0.6Si;Cu-Ni-Si alloys;96.8;0;0;0;0;0;1.2;0;0;0;0;0;0;0;0;0;0;1.4;0;0;0;0.6;0;0;0;0;0;1173;1.5;0;Y;673;8;N;231;;;43
Cu-1.4Ni-1.2Co-0.6Si;Cu-Ni-Si alloys;96.8;0;0;0;0;0;1.2;0;0;0;0;0;0;0;0;0;0;1.4;0;0;0;0.6;0;0;0;0;0;1173;1.5;0;Y;673;16;N;220;;;47
Cu-1.4Ni-1.2Co-0.6Si;Cu-Ni-Si alloys;96.8;0;0;0;0;0;1.2;0;0;0;0;0;0;0;0;0;0;1.4;0;0;0;0.6;0;0;0;0;0;1173;1.5;0;Y;723;0.5;N;200;;;36
Cu-1.4Ni-1.2Co-0.6Si;Cu-Ni-Si alloys;96.8;0;0;0;0;0;1.2;0;0;0;0;0;0;0;0;0;0;1.4;0;0;0;0.6;0;0;0;0;0;1173;1.5;0;Y;723;1;N;208;;;45
Cu-1.4Ni-1.2Co-0.6Si;Cu-Ni-Si alloys;96.8;0;0;0;0;0;1.2;0;0;0;0;0;0;0;0;0;0;1.4;0;0;0;0.6;0;0;0;0;0;1173;1.5;0;Y;723;2;N;210;;;47
Cu-1.4Ni-1.2Co-0.6Si;Cu-Ni-Si alloys;96.8;0;0;0;0;0;1.2;0;0;0;0;0;0;0;0;0;0;1.4;0;0;0;0.6;0;0;0;0;0;1173;1.5;0;Y;723;4;N;235;;;50
Cu-1.4Ni-1.2Co-0.6Si;Cu-Ni-Si alloys;96.8;0;0;0;0;0;1.2;0;0;0;0;0;0;0;0;0;0;1.4;0;0;0;0.6;0;0;0;0;0;1173;1.5;0;Y;723;8;N;215;;;51
Cu-1.4Ni-1.2Co-0.6Si;Cu-Ni-Si alloys;96.8;0;0;0;0;0;1.2;0;0;0;0;0;0;0;0;0;0;1.4;0;0;0;0.6;0;0;0;0;0;1173;1.5;0;Y;723;16;N;208;;;52
Cu-1.4Ni-1.2Co-0.6Si;Cu-Ni-Si alloys;96.8;0;0;0;0;0;1.2;0;0;0;0;0;0;0;0;0;0;1.4;0;0;0;0.6;0;0;0;0;0;1173;1.5;0;Y;773;0.5;N;208;;;44
Cu-1.4Ni-1.2Co-0.6Si;Cu-Ni-Si alloys;96.8;0;0;0;0;0;1.2;0;0;0;0;0;0;0;0;0;0;1.4;0;0;0;0.6;0;0;0;0;0;1173;1.5;0;Y;773;1;N;219;;;45
Cu-1.4Ni-1.2Co-0.6Si;Cu-Ni-Si alloys;96.8;0;0;0;0;0;1.2;0;0;0;0;0;0;0;0;0;0;1.4;0;0;0;0.6;0;0;0;0;0;1173;1.5;0;Y;773;2;N;223;;;49
Cu-1.4Ni-1.2Co-0.6Si;Cu-Ni-Si alloys;96.8;0;0;0;0;0;1.2;0;0;0;0;0;0;0;0;0;0;1.4;0;0;0;0.6;0;0;0;0;0;1173;1.5;0;Y;773;4;N;231;;;51
Cu-1.4Ni-1.2Co-0.6Si;Cu-Ni-Si alloys;96.8;0;0;0;0;0;1.2;0;0;0;0;0;0;0;0;0;0;1.4;0;0;0;0.6;0;0;0;0;0;1173;1.5;0;Y;773;8;N;218;;;52
Cu-1.4Ni-1.2Co-0.6Si;Cu-Ni-Si alloys;96.8;0;0;0;0;0;1.2;0;0;0;0;0;0;0;0;0;0;1.4;0;0;0;0.6;0;0;0;0;0;1173;1.5;0;Y;773;16;N;211;;;54
Cu-1.4Ni-1.2Co-0.6Si;Cu-Ni-Si alloys;96.8;0;0;0;0;0;1.2;0;0;0;0;0;0;0;0;0;0;1.4;0;0;0;0.6;0;0;0;0;0;1173;1.5;0;Y;823;0.5;N;218;;;45
Cu-1.4Ni-1.2Co-0.6Si;Cu-Ni-Si alloys;96.8;0;0;0;0;0;1.2;0;0;0;0;0;0;0;0;0;0;1.4;0;0;0;0.6;0;0;0;0;0;1173;1.5;0;Y;823;1;N;224;;;46
Cu-1.4Ni-1.2Co-0.6Si;Cu-Ni-Si alloys;96.8;0;0;0;0;0;1.2;0;0;0;0;0;0;0;0;0;0;1.4;0;0;0;0.6;0;0;0;0;0;1173;1.5;0;Y;823;2;N;216;;;47
Cu-1.4Ni-1.2Co-0.6Si;Cu-Ni-Si alloys;96.8;0;0;0;0;0;1.2;0;0;0;0;0;0;0;0;0;0;1.4;0;0;0;0.6;0;0;0;0;0;1173;1.5;0;Y;823;4;N;189;;;47
Cu-1.4Ni-1.2Co-0.6Si;Cu-Ni-Si alloys;96.8;0;0;0;0;0;1.2;0;0;0;0;0;0;0;0;0;0;1.4;0;0;0;0.6;0;0;0;0;0;1173;1.5;0;Y;823;8;N;175;;;48
Cu-1.4Ni-1.2Co-0.6Si;Cu-Ni-Si alloys;96.8;0;0;0;0;0;1.2;0;0;0;0;0;0;0;0;0;0;1.4;0;0;0;0.6;0;0;0;0;0;1173;1.5;0;Y;823;16;N;170;;;50
Cu-1.4Ni-1.2Co-0.6Si;Cu-Ni-Si alloys;96.8;0;0;0;0;0;1.2;0;0;0;0;0;0;0;0;0;0;1.4;0;0;0;0.6;0;0;0;0;0;1173;1.5;0;Y;873;0.5;N;217;;;43
Cu-1.4Ni-1.2Co-0.6Si;Cu-Ni-Si alloys;96.8;0;0;0;0;0;1.2;0;0;0;0;0;0;0;0;0;0;1.4;0;0;0;0.6;0;0;0;0;0;1173;1.5;0;Y;873;1;N;210;;;44
Cu-1.4Ni-1.2Co-0.6Si;Cu-Ni-Si alloys;96.8;0;0;0;0;0;1.2;0;0;0;0;0;0;0;0;0;0;1.4;0;0;0;0.6;0;0;0;0;0;1173;1.5;0;Y;873;2;N;194;;;45
Cu-1.4Ni-1.2Co-0.6Si;Cu-Ni-Si alloys;96.8;0;0;0;0;0;1.2;0;0;0;0;0;0;0;0;0;0;1.4;0;0;0;0.6;0;0;0;0;0;1173;1.5;0;Y;873;4;N;173;;;46
Cu-1.4Ni-1.2Co-0.6Si;Cu-Ni-Si alloys;96.8;0;0;0;0;0;1.2;0;0;0;0;0;0;0;0;0;0;1.4;0;0;0;0.6;0;0;0;0;0;1173;1.5;0;Y;873;8;N;153;;;47
Cu-1.4Ni-1.2Co-0.6Si;Cu-Ni-Si alloys;96.8;0;0;0;0;0;1.2;0;0;0;0;0;0;0;0;0;0;1.4;0;0;0;0.6;0;0;0;0;0;1173;1.5;0;Y;873;16;N;138;;;48
Cu-2.25Ni-0.92Si;Cu-Ni-Si alloys;96.83;0;0;0;0;0;0;0;0;0;0;0;0;0;0;0;0;2.25;0;0;0;0.92;0;0;0;0;0;1173;27.77;50;Y;720;1.67;N;300;;;19
Cu-2.42Ni-0.88Si;Cu-Ni-Si alloys;96.7;0;0;0;0;0;0;0;0;0;0;0;0;0;0;0;0;2.42;0;0;0;0.88;0;0;0;0;0;1173;27.77;50;Y;720;11.11;N;275;;;29
Cu-2.9Ni-0.65Si;Cu-Ni-Si alloys;96.45;0;0;0;0;0;0;0;0;0;0;0;0;0;0;0;0;2.9;0;0;0;0.65;0;0;0;0;0;1173;27.77;50;Y;720;5.56;N;300;;;27
Cu-1.5Ni-0.3Si-0.03P-0.05Mg;Cu-Ni-Si alloys;98.12;0;0;0;0;0;0;0;0;0;0;0;0.05;0;0;0;0;1.5;0.03;0;0;0.3;0;0;0;0;0;973;4;85;Y;723;2;N;174;;;86
Cu-2.4Ni-0.6Si;Cu-Ni-Si alloys;97;0;0;0;0;0;0;0;0;0;0;0;0;0;0;0;0;2.4;0;0;0;0.6;0;0;0;0;0;1173;1;40;Y;723;2;N;245;;;48
Cu-3.44Ni-0.86Si;Cu-Ni-Si alloys;95.7;0;0;0;0;0;0;0;0;0;0;0;0;0;0;0;0;3.44;0;0;0;0.86;0;0;0;0;0;1173;1;0;Y;773;1;N;268;;;43
Cu-1.82Ni-1.62Co-0.86Si;Cu-Ni-Si alloys;95.7;0;0;0;0;0;1.62;0;0;0;0;0;0;0;0;0;0;1.82;0;0;0;0.86;0;0;0;0;0;1273;1;0;Y;773;1;N;240;;;37
Cu-1.5Ni-1.5Si;Cu-Ni-Si alloys;97.943;0;0;0;0;0;0;0;0;0;0;0;0;0;0;0;0;1.39;0;0;0;0.67;0;0;0;0;0;1223;1;0;Y;773;0.083;N;72;;;22
Cu-1.5Ni-1.5Si;Cu-Ni-Si alloys;97.943;0;0;0;0;0;0;0;0;0;0;0;0;0;0;0;0;1.39;0;0;0;0.67;0;0;0;0;0;1223;1;0;Y;773;0.033333333;N;65;;;21
Cu-1.5Ni-1.5Si;Cu-Ni-Si alloys;97.943;0;0;0;0;0;0;0;0;0;0;0;0;0;0;0;0;1.39;0;0;0;0.67;0;0;0;0;0;1223;1;0;Y;773;0.166666667;N;77;;;21
Cu-1.5Ni-1.5Si;Cu-Ni-Si alloys;97.943;0;0;0;0;0;0;0;0;0;0;0;0;0;0;0;0;1.39;0;0;0;0.67;0;0;0;0;0;1223;1;0;Y;773;0.333333333;N;72;;;21
Cu-1.5Ni-1.5Si;Cu-Ni-Si alloys;97.943;0;0;0;0;0;0;0;0;0;0;0;0;0;0;0;0;1.39;0;0;0;0.67;0;0;0;0;0;1223;1;0;Y;773;1;N;74;;;22
Cu-1.5Ni-1.5Si;Cu-Ni-Si alloys;97.943;0;0;0;0;0;0;0;0;0;0;0;0;0;0;0;0;1.39;0;0;0;0.67;0;0;0;0;0;1223;1;0;Y;773;2;N;86;;;23
Cu-1.5Ni-1.5Si;Cu-Ni-Si alloys;97.943;0;0;0;0;0;0;0;0;0;0;0;0;0;0;0;0;1.39;0;0;0;0.67;0;0;0;0;0;1223;1;0;Y;773;4;N;116;;;28
Cu-1.5Ni-1.5Si;Cu-Ni-Si alloys;97.943;0;0;0;0;0;0;0;0;0;0;0;0;0;0;0;0;1.39;0;0;0;0.67;0;0;0;0;0;1223;1;0;Y;773;8;N;110;;;31
Cu-1.5Ni-1.5Si;Cu-Ni-Si alloys;97.943;0;0;0;0;0;0;0;0;0;0;0;0;0;0;0;0;1.39;0;0;0;0.67;0;0;0;0;0;1223;1;0;Y;773;22.5;N;111;;;32
Cu-2.5Ni-2.5Si;Cu-Ni-Si alloys;96.572;0;0;0;0;0;0;0;0;0;0;0;0;0;0;0;0;2.34;0;0;0;1.09;0;0;0;0;0;1223;1;0;Y;773;0.033333333;N;166;;;19
Cu-2.5Ni-2.5Si;Cu-Ni-Si alloys;96.572;0;0;0;0;0;0;0;0;0;0;0;0;0;0;0;0;2.34;0;0;0;1.09;0;0;0;0;0;1223;1;0;Y;773;0.083333333;N;195;;;21
Cu-2.5Ni-2.5Si;Cu-Ni-Si alloys;96.572;0;0;0;0;0;0;0;0;0;0;0;0;0;0;0;0;2.34;0;0;0;1.09;0;0;0;0;0;1223;1;0;Y;773;0.166666667;N;192;;;21
Cu-2.5Ni-2.5Si;Cu-Ni-Si alloys;96.572;0;0;0;0;0;0;0;0;0;0;0;0;0;0;0;0;2.34;0;0;0;1.09;0;0;0;0;0;1223;1;0;Y;773;1;N;197;;;23
Cu-2.5Ni-2.5Si;Cu-Ni-Si alloys;96.572;0;0;0;0;0;0;0;0;0;0;0;0;0;0;0;0;2.34;0;0;0;1.09;0;0;0;0;0;1223;1;0;Y;773;2;N;195;;;23
Cu-2.5Ni-2.5Si;Cu-Ni-Si alloys;96.572;0;0;0;0;0;0;0;0;0;0;0;0;0;0;0;0;2.34;0;0;0;1.09;0;0;0;0;0;1223;1;0;Y;773;4;N;175;;;23
Cu-2.5Ni-2.5Si;Cu-Ni-Si alloys;96.572;0;0;0;0;0;0;0;0;0;0;0;0;0;0;0;0;2.34;0;0;0;1.09;0;0;0;0;0;1223;1;0;Y;773;7;N;162;;;23
Cu-2.5Ni-2.5Si;Cu-Ni-Si alloys;96.572;0;0;0;0;0;0;0;0;0;0;0;0;0;0;0;0;2.34;0;0;0;1.09;0;0;0;0;0;1223;1;0;Y;773;70;N;132;;;24
Cu-4.0Ni-4.0Si;Cu-Ni-Si alloys;94.402;0;0;0;0;0;0;0;0;0;0;0;0;0;0;0;0;3.77;0;0;0;1.83;0;0;0;0;0;1223;1;0;Y;773;0.033333333;N;209;;;16
Cu-4.0Ni-4.0Si;Cu-Ni-Si alloys;94.402;0;0;0;0;0;0;0;0;0;0;0;0;0;0;0;0;3.77;0;0;0;1.83;0;0;0;0;0;1223;1;0;Y;773;0.083333333;N;220;;;16
Cu-4.0Ni-4.0Si;Cu-Ni-Si alloys;94.402;0;0;0;0;0;0;0;0;0;0;0;0;0;0;0;0;3.77;0;0;0;1.83;0;0;0;0;0;1223;1;0;Y;773;0.166666667;N;215;;;16
Cu-4.0Ni-4.0Si;Cu-Ni-Si alloys;94.402;0;0;0;0;0;0;0;0;0;0;0;0;0;0;0;0;3.77;0;0;0;1.83;0;0;0;0;0;1223;1;0;Y;773;0.333333333;N;218;;;16
Cu-4.0Ni-4.0Si;Cu-Ni-Si alloys;94.402;0;0;0;0;0;0;0;0;0;0;0;0;0;0;0;0;3.77;0;0;0;1.83;0;0;0;0;0;1223;1;0;Y;773;1;N;212;;;16
Cu-4.0Ni-4.0Si;Cu-Ni-Si alloys;94.402;0;0;0;0;0;0;0;0;0;0;0;0;0;0;0;0;3.77;0;0;0;1.83;0;0;0;0;0;1223;1;0;Y;773;2;N;209;;;17
Cu-4.0Ni-4.0Si;Cu-Ni-Si alloys;94.402;0;0;0;0;0;0;0;0;0;0;0;0;0;0;0;0;3.77;0;0;0;1.83;0;0;0;0;0;1223;1;0;Y;773;4;N;177;;;17
Cu-4.0Ni-4.0Si;Cu-Ni-Si alloys;94.402;0;0;0;0;0;0;0;0;0;0;0;0;0;0;0;0;3.77;0;0;0;1.83;0;0;0;0;0;1223;1;0;Y;773;6;N;172;;;17
Cu-4.0Ni-4.0Si;Cu-Ni-Si alloys;94.402;0;0;0;0;0;0;0;0;0;0;0;0;0;0;0;0;3.77;0;0;0;1.83;0;0;0;0;0;1223;1;0;Y;773;21;N;158;;;17
Cu-1.5Ni-0.8Si;Cu-Ni-Si alloys;98.283;0;0;0;0;0;0;0;0;0;0;0;0;0;0;0;0;1.38;0;0;0;0.33;0;0;0;0;0;1223;1;0;Y;773;0.033333333;N;70;;;30
Cu-1.5Ni-0.8Si;Cu-Ni-Si alloys;98.283;0;0;0;0;0;0;0;0;0;0;0;0;0;0;0;0;1.38;0;0;0;0.33;0;0;0;0;0;1223;1;0;Y;773;0.083333333;N;70;;;31
