Repository: joseDavid23038/Aprendizado-de-M-quina

File: Tarefas/Dados 3/Cu_alloys_database_2023_06_06.csv (part 6 of 6)
Alloy formula;Alloy class;Cu;Al;Ag;B;Be;Ca;Co;Ce;Cr;Fe;Hf;La;Mg;Mn;Mo;Nb;Nd;Ni;P;Pb;Pr;Si;Sn;Ti;V;Zn;Zr;Tss (K);tss (h);CR reduction (%);Aging;Tag (K);tag (h);Secondary thermo-mechanical process;Hardness (HV);Yield strength (MPa);Ultimate tensile strength (MPa);Electrical conductivity (%IACS)
Cu-1.5Ni-0.8Si;Cu-Ni-Si alloys;98.283;0;0;0;0;0;0;0;0;0;0;0;0;0;0;0;0;1.38;0;0;0;0.33;0;0;0;0;0;1223;1;0;Y;773;0.166666667;N;70;;;31
Cu-1.5Ni-0.8Si;Cu-Ni-Si alloys;98.283;0;0;0;0;0;0;0;0;0;0;0;0;0;0;0;0;1.38;0;0;0;0.33;0;0;0;0;0;1223;1;0;Y;773;0.333333333;N;67;;;30
Cu-1.5Ni-0.8Si;Cu-Ni-Si alloys;98.283;0;0;0;0;0;0;0;0;0;0;0;0;0;0;0;0;1.38;0;0;0;0.33;0;0;0;0;0;1223;1;0;Y;773;1;N;66;;;30
Cu-1.5Ni-0.8Si;Cu-Ni-Si alloys;98.283;0;0;0;0;0;0;0;0;0;0;0;0;0;0;0;0;1.38;0;0;0;0.33;0;0;0;0;0;1223;1;0;Y;773;2;N;68;;;30
Cu-1.5Ni-0.8Si;Cu-Ni-Si alloys;98.283;0;0;0;0;0;0;0;0;0;0;0;0;0;0;0;0;1.38;0;0;0;0.33;0;0;0;0;0;1223;1;0;Y;773;4;N;69;;;31
Cu-1.5Ni-0.8Si;Cu-Ni-Si alloys;98.283;0;0;0;0;0;0;0;0;0;0;0;0;0;0;0;0;1.38;0;0;0;0.33;0;0;0;0;0;1223;1;0;Y;773;8;N;75;;;32
Cu-1.5Ni-0.8Si;Cu-Ni-Si alloys;98.283;0;0;0;0;0;0;0;0;0;0;0;0;0;0;0;0;1.38;0;0;0;0.33;0;0;0;0;0;1223;1;0;Y;773;22;N;86;;;35
Cu-2.5Ni-1.3Si;Cu-Ni-Si alloys;97.128;0;0;0;0;0;0;0;0;0;0;0;0;0;0;0;0;2.32;0;0;0;0.56;0;0;0;0;0;1223;1;0;Y;773;0.033333333;N;130;;;67
Cu-2.5Ni-1.3Si;Cu-Ni-Si alloys;97.128;0;0;0;0;0;0;0;0;0;0;0;0;0;0;0;0;2.32;0;0;0;0.56;0;0;0;0;0;1223;1;0;Y;773;0.083333333;N;164;;;51
Cu-2.5Ni-1.3Si;Cu-Ni-Si alloys;97.128;0;0;0;0;0;0;0;0;0;0;0;0;0;0;0;0;2.32;0;0;0;0.56;0;0;0;0;0;1223;1;0;Y;773;0.166666667;N;179;;;45
Cu-2.5Ni-1.3Si;Cu-Ni-Si alloys;97.128;0;0;0;0;0;0;0;0;0;0;0;0;0;0;0;0;2.32;0;0;0;0.56;0;0;0;0;0;1223;1;0;Y;773;0.333333333;N;186;;;44
Cu-2.5Ni-1.3Si;Cu-Ni-Si alloys;97.128;0;0;0;0;0;0;0;0;0;0;0;0;0;0;0;0;2.32;0;0;0;0.56;0;0;0;0;0;1223;1;0;Y;773;1;N;185;;;43
Cu-2.5Ni-1.3Si;Cu-Ni-Si alloys;97.128;0;0;0;0;0;0;0;0;0;0;0;0;0;0;0;0;2.32;0;0;0;0.56;0;0;0;0;0;1223;1;0;Y;773;2;N;186;;;40
Cu-2.5Ni-1.3Si;Cu-Ni-Si alloys;97.128;0;0;0;0;0;0;0;0;0;0;0;0;0;0;0;0;2.32;0;0;0;0.56;0;0;0;0;0;1223;1;0;Y;773;4;N;185;;;40
Cu-2.5Ni-1.3Si;Cu-Ni-Si alloys;97.128;0;0;0;0;0;0;0;0;0;0;0;0;0;0;0;0;2.32;0;0;0;0.56;0;0;0;0;0;1223;1;0;Y;773;7;N;184;;;37
Cu-2.5Ni-1.3Si;Cu-Ni-Si alloys;97.128;0;0;0;0;0;0;0;0;0;0;0;0;0;0;0;0;2.32;0;0;0;0.56;0;0;0;0;0;1223;1;0;Y;773;22;N;176;;;36
Cu-4.0Ni-2.0Si;Cu-Ni-Si alloys;95.339;0;0;0;0;0;0;0;0;0;0;0;0;0;0;0;0;3.77;0;0;0;0.89;0;0;0;0;0;1223;1;0;Y;773;0.033333333;N;203;;;32
Cu-4.0Ni-2.0Si;Cu-Ni-Si alloys;95.339;0;0;0;0;0;0;0;0;0;0;0;0;0;0;0;0;3.77;0;0;0;0.89;0;0;0;0;0;1223;1;0;Y;773;0.083333333;N;212;;;34
Cu-4.0Ni-2.0Si;Cu-Ni-Si alloys;95.339;0;0;0;0;0;0;0;0;0;0;0;0;0;0;0;0;3.77;0;0;0;0.89;0;0;0;0;0;1223;1;0;Y;773;0.166666667;N;216;;;34
Cu-4.0Ni-2.0Si;Cu-Ni-Si alloys;95.339;0;0;0;0;0;0;0;0;0;0;0;0;0;0;0;0;3.77;0;0;0;0.89;0;0;0;0;0;1223;1;0;Y;773;0.333333333;N;222;;;35
Cu-4.0Ni-2.0Si;Cu-Ni-Si alloys;95.339;0;0;0;0;0;0;0;0;0;0;0;0;0;0;0;0;3.77;0;0;0;0.89;0;0;0;0;0;1223;1;0;Y;773;1;N;228;;;36
Cu-4.0Ni-2.0Si;Cu-Ni-Si alloys;95.339;0;0;0;0;0;0;0;0;0;0;0;0;0;0;0;0;3.77;0;0;0;0.89;0;0;0;0;0;1223;1;0;Y;773;2;N;233;;;38
Cu-4.0Ni-2.0Si;Cu-Ni-Si alloys;95.339;0;0;0;0;0;0;0;0;0;0;0;0;0;0;0;0;3.77;0;0;0;0.89;0;0;0;0;0;1223;1;0;Y;773;4;N;177;;;48
Cu-4.0Ni-2.0Si;Cu-Ni-Si alloys;95.339;0;0;0;0;0;0;0;0;0;0;0;0;0;0;0;0;3.77;0;0;0;0.89;0;0;0;0;0;1223;1;0;Y;773;6;N;148;;;53
Cu-4.0Ni-2.0Si;Cu-Ni-Si alloys;95.339;0;0;0;0;0;0;0;0;0;0;0;0;0;0;0;0;3.77;0;0;0;0.89;0;0;0;0;0;1223;1;0;Y;773;22;N;125;;;55
Cu-1.5Ni-0.6Si;Cu-Ni-Si alloys;98.347;0;0;0;0;0;0;0;0;0;0;0;0;0;0;0;0;1.38;0;0;0;0.27;0;0;0;0;0;1223;1;0;Y;773;0.033333333;N;69;;;32
Cu-1.5Ni-0.6Si;Cu-Ni-Si alloys;98.347;0;0;0;0;0;0;0;0;0;0;0;0;0;0;0;0;1.38;0;0;0;0.27;0;0;0;0;0;1223;1;0;Y;773;0.083333333;N;66;;;31
Cu-1.5Ni-0.6Si;Cu-Ni-Si alloys;98.347;0;0;0;0;0;0;0;0;0;0;0;0;0;0;0;0;1.38;0;0;0;0.27;0;0;0;0;0;1223;1;0;Y;773;0.166666667;N;69;;;31
Cu-1.5Ni-0.6Si;Cu-Ni-Si alloys;98.347;0;0;0;0;0;0;0;0;0;0;0;0;0;0;0;0;1.38;0;0;0;0.27;0;0;0;0;0;1223;1;0;Y;773;0.333333333;N;70;;;32
Cu-1.5Ni-0.6Si;Cu-Ni-Si alloys;98.347;0;0;0;0;0;0;0;0;0;0;0;0;0;0;0;0;1.38;0;0;0;0.27;0;0;0;0;0;1223;1;0;Y;773;1;N;70;;;32
Cu-1.5Ni-0.6Si;Cu-Ni-Si alloys;98.347;0;0;0;0;0;0;0;0;0;0;0;0;0;0;0;0;1.38;0;0;0;0.27;0;0;0;0;0;1223;1;0;Y;773;2;N;68;;;32
Cu-1.5Ni-0.6Si;Cu-Ni-Si alloys;98.347;0;0;0;0;0;0;0;0;0;0;0;0;0;0;0;0;1.38;0;0;0;0.27;0;0;0;0;0;1223;1;0;Y;773;4;N;68;;;32
Cu-1.5Ni-0.6Si;Cu-Ni-Si alloys;98.347;0;0;0;0;0;0;0;0;0;0;0;0;0;0;0;0;1.38;0;0;0;0.27;0;0;0;0;0;1223;1;0;Y;773;6;N;72;;;32
Cu-1.5Ni-0.6Si;Cu-Ni-Si alloys;98.347;0;0;0;0;0;0;0;0;0;0;0;0;0;0;0;0;1.38;0;0;0;0.27;0;0;0;0;0;1223;1;0;Y;773;22;N;77;;;35
Cu-1.5Ni-0.6Si;Cu-Ni-Si alloys;97.24;0;0;0;0;0;0;0;0;0;0;0;0;0;0;0;0;2.31;0;0;0;0.45;0;0;0;0;0;1223;1;0;Y;773;0.033333333;N;105;;;26
Cu-1.5Ni-0.6Si;Cu-Ni-Si alloys;97.24;0;0;0;0;0;0;0;0;0;0;0;0;0;0;0;0;2.31;0;0;0;0.45;0;0;0;0;0;1223;1;0;Y;773;0.083333333;N;125;;;30
Cu-1.5Ni-0.6Si;Cu-Ni-Si alloys;97.24;0;0;0;0;0;0;0;0;0;0;0;0;0;0;0;0;2.31;0;0;0;0.45;0;0;0;0;0;1223;1;0;Y;773;0.166666667;N;158;;;38
Cu-1.5Ni-0.6Si;Cu-Ni-Si alloys;97.24;0;0;0;0;0;0;0;0;0;0;0;0;0;0;0;0;2.31;0;0;0;0.45;0;0;0;0;0;1223;1;0;Y;773;0.333333333;N;165;;;40
Cu-1.5Ni-0.6Si;Cu-Ni-Si alloys;97.24;0;0;0;0;0;0;0;0;0;0;0;0;0;0;0;0;2.31;0;0;0;0.45;0;0;0;0;0;1223;1;0;Y;773;1;N;170;;;42
Cu-1.5Ni-0.6Si;Cu-Ni-Si alloys;97.24;0;0;0;0;0;0;0;0;0;0;0;0;0;0;0;0;2.31;0;0;0;0.45;0;0;0;0;0;1223;1;0;Y;773;2;N;181;;;45
Cu-1.5Ni-0.6Si;Cu-Ni-Si alloys;97.24;0;0;0;0;0;0;0;0;0;0;0;0;0;0;0;0;2.31;0;0;0;0.45;0;0;0;0;0;1223;1;0;Y;773;4;N;178;;;45
Cu-1.5Ni-0.6Si;Cu-Ni-Si alloys;97.24;0;0;0;0;0;0;0;0;0;0;0;0;0;0;0;0;2.31;0;0;0;0.45;0;0;0;0;0;1223;1;0;Y;773;8;N;176;;;47
Cu-1.5Ni-0.6Si;Cu-Ni-Si alloys;97.24;0;0;0;0;0;0;0;0;0;0;0;0;0;0;0;0;2.31;0;0;0;0.45;0;0;0;0;0;1223;1;0;Y;773;22;N;172;;;51
Cu-4.0Ni-1.6Si;Cu-Ni-Si alloys;95.518;0;0;0;0;0;0;0;0;0;0;0;0;0;0;0;0;3.78;0;0;0;0.71;0;0;0;0;0;1223;1;0;Y;773;0.033333333;N;179;;;30
Cu-4.0Ni-1.6Si;Cu-Ni-Si alloys;95.518;0;0;0;0;0;0;0;0;0;0;0;0;0;0;0;0;3.78;0;0;0;0.71;0;0;0;0;0;1223;1;0;Y;773;0.083333333;N;185;;;33
Cu-4.0Ni-1.6Si;Cu-Ni-Si alloys;95.518;0;0;0;0;0;0;0;0;0;0;0;0;0;0;0;0;3.78;0;0;0;0.71;0;0;0;0;0;1223;1;0;Y;773;0.166666667;N;184;;;34
Cu-4.0Ni-1.6Si;Cu-Ni-Si alloys;95.518;0;0;0;0;0;0;0;0;0;0;0;0;0;0;0;0;3.78;0;0;0;0.71;0;0;0;0;0;1223;1;0;Y;773;0.333333333;N;200;;;35
Cu-4.0Ni-1.6Si;Cu-Ni-Si alloys;95.518;0;0;0;0;0;0;0;0;0;0;0;0;0;0;0;0;3.78;0;0;0;0.71;0;0;0;0;0;1223;1;0;Y;773;1;N;192;;;35
Cu-4.0Ni-1.6Si;Cu-Ni-Si alloys;95.518;0;0;0;0;0;0;0;0;0;0;0;0;0;0;0;0;3.78;0;0;0;0.71;0;0;0;0;0;1223;1;0;Y;773;2;N;203;;;37
Cu-4.0Ni-1.6Si;Cu-Ni-Si alloys;95.518;0;0;0;0;0;0;0;0;0;0;0;0;0;0;0;0;3.78;0;0;0;0.71;0;0;0;0;0;1223;1;0;Y;773;4.5;N;154;;;41
Cu-4.0Ni-1.6Si;Cu-Ni-Si alloys;95.518;0;0;0;0;0;0;0;0;0;0;0;0;0;0;0;0;3.78;0;0;0;0.71;0;0;0;0;0;1223;1;0;Y;773;8;N;134;;;51
Cu-4.0Ni-1.6Si;Cu-Ni-Si alloys;95.518;0;0;0;0;0;0;0;0;0;0;0;0;0;0;0;0;3.78;0;0;0;0.71;0;0;0;0;0;1223;1;0;Y;773;22;N;123;;;55
Cu-1.5Ni-0.5Si;Cu-Ni-Si alloys;98.393;0;0;0;0;0;0;0;0;0;0;0;0;0;0;0;0;1.39;0;0;0;0.22;0;0;0;0;0;1223;1;0;Y;773;0.033333333;N;60;;;36
Cu-1.5Ni-0.5Si;Cu-Ni-Si alloys;98.393;0;0;0;0;0;0;0;0;0;0;0;0;0;0;0;0;1.39;0;0;0;0.22;0;0;0;0;0;1223;1;0;Y;773;0.083333333;N;64;;;36
Cu-1.5Ni-0.5Si;Cu-Ni-Si alloys;98.393;0;0;0;0;0;0;0;0;0;0;0;0;0;0;0;0;1.39;0;0;0;0.22;0;0;0;0;0;1223;1;0;Y;773;0.166666667;N;64;;;36
Cu-1.5Ni-0.5Si;Cu-Ni-Si alloys;98.393;0;0;0;0;0;0;0;0;0;0;0;0;0;0;0;0;1.39;0;0;0;0.22;0;0;0;0;0;1223;1;0;Y;773;0.333333333;N;60;;;36
Cu-1.5Ni-0.5Si;Cu-Ni-Si alloys;98.393;0;0;0;0;0;0;0;0;0;0;0;0;0;0;0;0;1.39;0;0;0;0.22;0;0;0;0;0;1223;1;0;Y;773;1;N;70;;;38
Cu-1.5Ni-0.5Si;Cu-Ni-Si alloys;98.393;0;0;0;0;0;0;0;0;0;0;0;0;0;0;0;0;1.39;0;0;0;0.22;0;0;0;0;0;1223;1;0;Y;773;2;N;61;;;37
Cu-1.5Ni-0.5Si;Cu-Ni-Si alloys;98.393;0;0;0;0;0;0;0;0;0;0;0;0;0;0;0;0;1.39;0;0;0;0.22;0;0;0;0;0;1223;1;0;Y;773;4;N;63;;;36
Cu-1.5Ni-0.5Si;Cu-Ni-Si alloys;98.393;0;0;0;0;0;0;0;0;0;0;0;0;0;0;0;0;1.39;0;0;0;0.22;0;0;0;0;0;1223;1;0;Y;773;8;N;62;;;36
Cu-1.5Ni-0.5Si;Cu-Ni-Si alloys;98.393;0;0;0;0;0;0;0;0;0;0;0;0;0;0;0;0;1.39;0;0;0;0.22;0;0;0;0;0;1223;1;0;Y;773;22;N;64;;;36
Cu-2.5Ni-0.8Si;Cu-Ni-Si alloys;93.886;0;0;0;0;0;0;0;0;0;0;0;0;0;0;0;0;2.3;0;0;0;3.81;0;0;0;0;0;1223;1;0;Y;773;0.033333333;N;70;;;26
Cu-2.5Ni-0.8Si;Cu-Ni-Si alloys;93.886;0;0;0;0;0;0;0;0;0;0;0;0;0;0;0;0;2.3;0;0;0;3.81;0;0;0;0;0;1223;1;0;Y;773;0.083333333;N;107;;;29
Cu-2.5Ni-0.8Si;Cu-Ni-Si alloys;93.886;0;0;0;0;0;0;0;0;0;0;0;0;0;0;0;0;2.3;0;0;0;3.81;0;0;0;0;0;1223;1;0;Y;773;0.166666667;N;138;;;33
Cu-2.5Ni-0.8Si;Cu-Ni-Si alloys;93.886;0;0;0;0;0;0;0;0;0;0;0;0;0;0;0;0;2.3;0;0;0;3.81;0;0;0;0;0;1223;1;0;Y;773;0.333333333;N;158;;;39
Cu-2.5Ni-0.8Si;Cu-Ni-Si alloys;93.886;0;0;0;0;0;0;0;0;0;0;0;0;0;0;0;0;2.3;0;0;0;3.81;0;0;0;0;0;1223;1;0;Y;773;1;N;165;;;44
Cu-2.5Ni-0.8Si;Cu-Ni-Si alloys;93.886;0;0;0;0;0;0;0;0;0;0;0;0;0;0;0;0;2.3;0;0;0;3.81;0;0;0;0;0;1223;1;0;Y;773;2;N;175;;;47
Cu-2.5Ni-0.8Si;Cu-Ni-Si alloys;93.886;0;0;0;0;0;0;0;0;0;0;0;0;0;0;0;0;2.3;0;0;0;3.81;0;0;0;0;0;1223;1;0;Y;773;4;N;172;;;47
Cu-2.5Ni-0.8Si;Cu-Ni-Si alloys;93.886;0;0;0;0;0;0;0;0;0;0;0;0;0;0;0;0;2.3;0;0;0;3.81;0;0;0;0;0;1223;1;0;Y;773;6.5;N;167;;;47
Cu-2.5Ni-0.8Si;Cu-Ni-Si alloys;93.886;0;0;0;0;0;0;0;0;0;0;0;0;0;0;0;0;2.3;0;0;0;3.81;0;0;0;0;0;1223;1;0;Y;773;21;N;161;;;48
Cu-4.0Ni-1.3Si;Cu-Ni-Si alloys;95.627;0;0;0;0;0;0;0;0;0;0;0;0;0;0;0;0;3.76;0;0;0;0.61;0;0;0;0;0;1223;1;0;Y;773;0.033333333;N;175;;;29
Cu-4.0Ni-1.3Si;Cu-Ni-Si alloys;95.627;0;0;0;0;0;0;0;0;0;0;0;0;0;0;0;0;3.76;0;0;0;0.61;0;0;0;0;0;1223;1;0;Y;773;0.083333333;N;185;;;31
Cu-4.0Ni-1.3Si;Cu-Ni-Si alloys;95.627;0;0;0;0;0;0;0;0;0;0;0;0;0;0;0;0;3.76;0;0;0;0.61;0;0;0;0;0;1223;1;0;Y;773;0.166666667;N;182;;;31
Cu-4.0Ni-1.3Si;Cu-Ni-Si alloys;95.627;0;0;0;0;0;0;0;0;0;0;0;0;0;0;0;0;3.76;0;0;0;0.61;0;0;0;0;0;1223;1;0;Y;773;0.333333333;N;189;;;32
Cu-4.0Ni-1.3Si;Cu-Ni-Si alloys;95.627;0;0;0;0;0;0;0;0;0;0;0;0;0;0;0;0;3.76;0;0;0;0.61;0;0;0;0;0;1223;1;0;Y;773;1;N;192;;;34
Cu-4.0Ni-1.3Si;Cu-Ni-Si alloys;95.627;0;0;0;0;0;0;0;0;0;0;0;0;0;0;0;0;3.76;0;0;0;0.61;0;0;0;0;0;1223;1;0;Y;773;2;N;205;;;39
Cu-4.0Ni-1.3Si;Cu-Ni-Si alloys;95.627;0;0;0;0;0;0;0;0;0;0;0;0;0;0;0;0;3.76;0;0;0;0.61;0;0;0;0;0;1223;1;0;Y;773;4;N;200;;;38
Cu-4.0Ni-1.3Si;Cu-Ni-Si alloys;95.627;0;0;0;0;0;0;0;0;0;0;0;0;0;0;0;0;3.76;0;0;0;0.61;0;0;0;0;0;1223;1;0;Y;773;8;N;200;;;37
Cu-4.0Ni-1.3Si;Cu-Ni-Si alloys;95.627;0;0;0;0;0;0;0;0;0;0;0;0;0;0;0;0;3.76;0;0;0;0.61;0;0;0;0;0;1223;1;0;Y;773;70;N;122;;;47
Cu-3.0Ni-0.7Si;Cu-Ni-Si alloys;96.3;0;0;0;0;0;0;0;0;0;0;0;0;0;0;0;0;3;0;0;0;0.7;0;0;0;0;0;1223;3;0;Y;723;0.5;N;230;;;34
Cu-2.3Ni-0.7Si-0.7Co;Cu-Ni-Si alloys;96.3;0;0;0;0;0;0.7;0;0;0;0;0;0;0;0;0;0;2.3;0;0;0;0.7;0;0;0;0;0;1223;3;0;Y;723;4;N;258;;;45
Cu-2.8Ni-0.7Si;Cu-Ni-Si alloys;96.5;0;0;0;0;0;0;0;0;0;0;0;0;0;0;0;0;2.8;0;0;0;0.7;0;0;0;0;0;1223;2;75;N;;;Y;74;;;22
Cu-2.8Ni-0.7Si;Cu-Ni-Si alloys;96.5;0;0;0;0;0;0;0;0;0;0;0;0;0;0;0;0;2.8;0;0;0;0.7;0;0;0;0;0;1223;2;75;Y;673;1;Y;98;;;28
Cu-2.8Ni-0.7Si;Cu-Ni-Si alloys;96.5;0;0;0;0;0;0;0;0;0;0;0;0;0;0;0;0;2.8;0;0;0;0.7;0;0;0;0;0;1223;2;75;Y;673;3;Y;106;;;28
Cu-2.8Ni-0.7Si;Cu-Ni-Si alloys;96.5;0;0;0;0;0;0;0;0;0;0;0;0;0;0;0;0;2.8;0;0;0;0.7;0;0;0;0;0;1223;2;75;Y;673;5;Y;107;;;29
Cu-2.8Ni-0.7Si;Cu-Ni-Si alloys;96.5;0;0;0;0;0;0;0;0;0;0;0;0;0;0;0;0;2.8;0;0;0;0.7;0;0;0;0;0;1223;2;75;Y;673;10;Y;120;;;32
Cu-2.8Ni-0.7Si;Cu-Ni-Si alloys;96.5;0;0;0;0;0;0;0;0;0;0;0;0;0;0;0;0;2.8;0;0;0;0.7;0;0;0;0;0;1223;2;75;Y;673;20;Y;112;;;31
Cu-2.8Ni-0.7Si;Cu-Ni-Si alloys;96.5;0;0;0;0;0;0;0;0;0;0;0;0;0;0;0;0;2.8;0;0;0;0.7;0;0;0;0;0;1223;2;75;Y;673;40;Y;131;;;35
Cu-2.8Ni-0.7Si;Cu-Ni-Si alloys;96.5;0;0;0;0;0;0;0;0;0;0;0;0;0;0;0;0;2.8;0;0;0;0.7;0;0;0;0;0;1223;2;75;Y;723;1;Y;102;;;28
Cu-2.8Ni-0.7Si;Cu-Ni-Si alloys;96.5;0;0;0;0;0;0;0;0;0;0;0;0;0;0;0;0;2.8;0;0;0;0.7;0;0;0;0;0;1223;2;75;Y;723;3;Y;129;;;28
Cu-2.8Ni-0.7Si;Cu-Ni-Si alloys;96.5;0;0;0;0;0;0;0;0;0;0;0;0;0;0;0;0;2.8;0;0;0;0.7;0;0;0;0;0;1223;2;75;Y;723;5;Y;127;;;29
Cu-2.8Ni-0.7Si;Cu-Ni-Si alloys;96.5;0;0;0;0;0;0;0;0;0;0;0;0;0;0;0;0;2.8;0;0;0;0.7;0;0;0;0;0;1223;2;75;Y;723;10;Y;139;;;34
Cu-2.8Ni-0.7Si;Cu-Ni-Si alloys;96.5;0;0;0;0;0;0;0;0;0;0;0;0;0;0;0;0;2.8;0;0;0;0.7;0;0;0;0;0;1223;2;75;Y;723;20;Y;131;;;38
Cu-2.8Ni-0.7Si;Cu-Ni-Si alloys;96.5;0;0;0;0;0;0;0;0;0;0;0;0;0;0;0;0;2.8;0;0;0;0.7;0;0;0;0;0;1223;2;75;Y;723;40;Y;140;;;39
Cu-2.8Ni-0.7Si;Cu-Ni-Si alloys;96.5;0;0;0;0;0;0;0;0;0;0;0;0;0;0;0;0;2.8;0;0;0;0.7;0;0;0;0;0;1223;2;75;Y;773;1;Y;125;;;27
Cu-2.8Ni-0.7Si;Cu-Ni-Si alloys;96.5;0;0;0;0;0;0;0;0;0;0;0;0;0;0;0;0;2.8;0;0;0;0.7;0;0;0;0;0;1223;2;75;Y;773;3;Y;175;;;35
Cu-2.8Ni-0.7Si;Cu-Ni-Si alloys;96.5;0;0;0;0;0;0;0;0;0;0;0;0;0;0;0;0;2.8;0;0;0;0.7;0;0;0;0;0;1223;2;75;Y;773;5;Y;167;;;36
Cu-2.8Ni-0.7Si;Cu-Ni-Si alloys;96.5;0;0;0;0;0;0;0;0;0;0;0;0;0;0;0;0;2.8;0;0;0;0.7;0;0;0;0;0;1223;2;75;Y;773;10;Y;192;;;40
Cu-2.8Ni-0.7Si;Cu-Ni-Si alloys;96.5;0;0;0;0;0;0;0;0;0;0;0;0;0;0;0;0;2.8;0;0;0;0.7;0;0;0;0;0;1223;2;75;Y;773;20;Y;186;;;39
Cu-2.8Ni-0.7Si;Cu-Ni-Si alloys;96.5;0;0;0;0;0;0;0;0;0;0;0;0;0;0;0;0;2.8;0;0;0;0.7;0;0;0;0;0;1223;2;75;Y;773;40;Y;200;;;41
Cu-2.8Ni-0.7Si-0.086V;Cu-Ni-Si alloys;96.414;0;0;0;0;0;0;0;0;0;0;0;0;0;0;0;0;2.8;0;0;0;0.7;0;0;0.09;0;0;1223;2;75;N;;;Y;81;;;23
Cu-2.8Ni-0.7Si-0.086V;Cu-Ni-Si alloys;96.414;0;0;0;0;0;0;0;0;0;0;0;0;0;0;0;0;2.8;0;0;0;0.7;0;0;0.09;0;0;1223;2;75;Y;673;1;Y;96;;;24
Cu-2.8Ni-0.7Si-0.086V;Cu-Ni-Si alloys;96.414;0;0;0;0;0;0;0;0;0;0;0;0;0;0;0;0;2.8;0;0;0;0.7;0;0;0.09;0;0;1223;2;75;Y;673;3;Y;115;;;28
Cu-2.8Ni-0.7Si-0.086V;Cu-Ni-Si alloys;96.414;0;0;0;0;0;0;0;0;0;0;0;0;0;0;0;0;2.8;0;0;0;0.7;0;0;0.09;0;0;1223;2;75;Y;673;5;Y;115;;;31
Cu-2.8Ni-0.7Si-0.086V;Cu-Ni-Si alloys;96.414;0;0;0;0;0;0;0;0;0;0;0;0;0;0;0;0;2.8;0;0;0;0.7;0;0;0.09;0;0;1223;2;75;Y;673;10;Y;113;;;33
Cu-2.8Ni-0.7Si-0.086V;Cu-Ni-Si alloys;96.414;0;0;0;0;0;0;0;0;0;0;0;0;0;0;0;0;2.8;0;0;0;0.7;0;0;0.09;0;0;1223;2;75;Y;673;20;Y;117;;;34
Cu-2.8Ni-0.7Si-0.086V;Cu-Ni-Si alloys;96.414;0;0;0;0;0;0;0;0;0;0;0;0;0;0;0;0;2.8;0;0;0;0.7;0;0;0.09;0;0;1223;2;75;Y;673;40;Y;135;;;38
Cu-2.8Ni-0.7Si-0.086V;Cu-Ni-Si alloys;96.414;0;0;0;0;0;0;0;0;0;0;0;0;0;0;0;0;2.8;0;0;0;0.7;0;0;0.09;0;0;1223;2;75;Y;723;1;Y;107;;;26
Cu-2.8Ni-0.7Si-0.086V;Cu-Ni-Si alloys;96.414;0;0;0;0;0;0;0;0;0;0;0;0;0;0;0;0;2.8;0;0;0;0.7;0;0;0.09;0;0;1223;2;75;Y;723;3;Y;129;;;29
Cu-2.8Ni-0.7Si-0.086V;Cu-Ni-Si alloys;96.414;0;0;0;0;0;0;0;0;0;0;0;0;0;0;0;0;2.8;0;0;0;0.7;0;0;0.09;0;0;1223;2;75;Y;723;5;Y;143;;;32
Cu-2.8Ni-0.7Si-0.086V;Cu-Ni-Si alloys;96.414;0;0;0;0;0;0;0;0;0;0;0;0;0;0;0;0;2.8;0;0;0;0.7;0;0;0.09;0;0;1223;2;75;Y;723;10;Y;157;;;36
Cu-2.8Ni-0.7Si-0.086V;Cu-Ni-Si alloys;96.414;0;0;0;0;0;0;0;0;0;0;0;0;0;0;0;0;2.8;0;0;0;0.7;0;0;0.09;0;0;1223;2;75;Y;723;20;Y;173;;;38
Cu-2.8Ni-0.7Si-0.086V;Cu-Ni-Si alloys;96.414;0;0;0;0;0;0;0;0;0;0;0;0;0;0;0;0;2.8;0;0;0;0.7;0;0;0.09;0;0;1223;2;75;Y;723;40;Y;172;;;39
Cu-2.8Ni-0.7Si-0.086V;Cu-Ni-Si alloys;96.414;0;0;0;0;0;0;0;0;0;0;0;0;0;0;0;0;2.8;0;0;0;0.7;0;0;0.09;0;0;1223;2;75;Y;773;1;Y;115;;;32
Cu-2.8Ni-0.7Si-0.086V;Cu-Ni-Si alloys;96.414;0;0;0;0;0;0;0;0;0;0;0;0;0;0;0;0;2.8;0;0;0;0.7;0;0;0.09;0;0;1223;2;75;Y;773;3;Y;164;;;35
Cu-2.8Ni-0.7Si-0.086V;Cu-Ni-Si alloys;96.414;0;0;0;0;0;0;0;0;0;0;0;0;0;0;0;0;2.8;0;0;0;0.7;0;0;0.09;0;0;1223;2;75;Y;773;5;Y;175;;;36
Cu-2.8Ni-0.7Si-0.086V;Cu-Ni-Si alloys;96.414;0;0;0;0;0;0;0;0;0;0;0;0;0;0;0;0;2.8;0;0;0;0.7;0;0;0.09;0;0;1223;2;75;Y;773;10;Y;200;;;41
Cu-2.8Ni-0.7Si-0.086V;Cu-Ni-Si alloys;96.414;0;0;0;0;0;0;0;0;0;0;0;0;0;0;0;0;2.8;0;0;0;0.7;0;0;0.09;0;0;1223;2;75;Y;773;20;Y;189;;;56
Cu-2.8Ni-0.7Si-0.086V;Cu-Ni-Si alloys;96.414;0;0;0;0;0;0;0;0;0;0;0;0;0;0;0;0;2.8;0;0;0;0.7;0;0;0.09;0;0;1223;2;75;Y;773;40;Y;205;;;54
Cu-2.8Ni-0.7Si-0.17V;Cu-Ni-Si alloys;96.33;0;0;0;0;0;0;0;0;0;0;0;0;0;0;0;0;2.8;0;0;0;0.7;0;0;0.17;0;0;1223;2;75;N;;;Y;84;;;24
Cu-2.8Ni-0.7Si-0.17V;Cu-Ni-Si alloys;96.33;0;0;0;0;0;0;0;0;0;0;0;0;0;0;0;0;2.8;0;0;0;0.7;0;0;0.17;0;0;1223;2;75;Y;673;1;Y;98;;;25
Cu-2.8Ni-0.7Si-0.17V;Cu-Ni-Si alloys;96.33;0;0;0;0;0;0;0;0;0;0;0;0;0;0;0;0;2.8;0;0;0;0.7;0;0;0.17;0;0;1223;2;75;Y;673;3;Y;108;;;26
Cu-2.8Ni-0.7Si-0.17V;Cu-Ni-Si alloys;96.33;0;0;0;0;0;0;0;0;0;0;0;0;0;0;0;0;2.8;0;0;0;0.7;0;0;0.17;0;0;1223;2;75;Y;673;5;Y;102;;;27
Cu-2.8Ni-0.7Si-0.17V;Cu-Ni-Si alloys;96.33;0;0;0;0;0;0;0;0;0;0;0;0;0;0;0;0;2.8;0;0;0;0.7;0;0;0.17;0;0;1223;2;75;Y;673;10;Y;111;;;29
Cu-2.8Ni-0.7Si-0.17V;Cu-Ni-Si alloys;96.33;0;0;0;0;0;0;0;0;0;0;0;0;0;0;0;0;2.8;0;0;0;0.7;0;0;0.17;0;0;1223;2;75;Y;673;20;Y;94;;;28
Cu-2.8Ni-0.7Si-0.17V;Cu-Ni-Si alloys;96.33;0;0;0;0;0;0;0;0;0;0;0;0;0;0;0;0;2.8;0;0;0;0.7;0;0;0.17;0;0;1223;2;75;Y;673;40;Y;137;;;30
Cu-2.8Ni-0.7Si-0.17V;Cu-Ni-Si alloys;96.33;0;0;0;0;0;0;0;0;0;0;0;0;0;0;0;0;2.8;0;0;0;0.7;0;0;0.17;0;0;1223;2;75;Y;723;1;Y;110;;;26
Cu-2.8Ni-0.7Si-0.17V;Cu-Ni-Si alloys;96.33;0;0;0;0;0;0;0;0;0;0;0;0;0;0;0;0;2.8;0;0;0;0.7;0;0;0.17;0;0;1223;2;75;Y;723;3;Y;113;;;28
Cu-2.8Ni-0.7Si-0.17V;Cu-Ni-Si alloys;96.33;0;0;0;0;0;0;0;0;0;0;0;0;0;0;0;0;2.8;0;0;0;0.7;0;0;0.17;0;0;1223;2;75;Y;723;5;Y;118;;;30
Cu-2.8Ni-0.7Si-0.17V;Cu-Ni-Si alloys;96.33;0;0;0;0;0;0;0;0;0;0;0;0;0;0;0;0;2.8;0;0;0;0.7;0;0;0.17;0;0;1223;2;75;Y;723;10;Y;146;;;35
Cu-2.8Ni-0.7Si-0.17V;Cu-Ni-Si alloys;96.33;0;0;0;0;0;0;0;0;0;0;0;0;0;0;0;0;2.8;0;0;0;0.7;0;0;0.17;0;0;1223;2;75;Y;723;20;Y;167;;;37
Cu-2.8Ni-0.7Si-0.17V;Cu-Ni-Si alloys;96.33;0;0;0;0;0;0;0;0;0;0;0;0;0;0;0;0;2.8;0;0;0;0.7;0;0;0.17;0;0;1223;2;75;Y;723;40;Y;172;;;39
Cu-2.8Ni-0.7Si-0.17V;Cu-Ni-Si alloys;96.33;0;0;0;0;0;0;0;0;0;0;0;0;0;0;0;0;2.8;0;0;0;0.7;0;0;0.17;0;0;1223;2;75;Y;773;1;Y;104;;;30
Cu-2.8Ni-0.7Si-0.17V;Cu-Ni-Si alloys;96.33;0;0;0;0;0;0;0;0;0;0;0;0;0;0;0;0;2.8;0;0;0;0.7;0;0;0.17;0;0;1223;2;75;Y;773;3;Y;152;;;35
Cu-2.8Ni-0.7Si-0.17V;Cu-Ni-Si alloys;96.33;0;0;0;0;0;0;0;0;0;0;0;0;0;0;0;0;2.8;0;0;0;0.7;0;0;0.17;0;0;1223;2;75;Y;773;5;Y;171;;;38
Cu-2.8Ni-0.7Si-0.17V;Cu-Ni-Si alloys;96.33;0;0;0;0;0;0;0;0;0;0;0;0;0;0;0;0;2.8;0;0;0;0.7;0;0;0.17;0;0;1223;2;75;Y;773;10;Y;169;;;45
Cu-2.8Ni-0.7Si-0.17V;Cu-Ni-Si alloys;96.33;0;0;0;0;0;0;0;0;0;0;0;0;0;0;0;0;2.8;0;0;0;0.7;0;0;0.17;0;0;1223;2;75;Y;773;20;Y;183;;;44
Cu-2.8Ni-0.7Si-0.17V;Cu-Ni-Si alloys;96.33;0;0;0;0;0;0;0;0;0;0;0;0;0;0;0;0;2.8;0;0;0;0.7;0;0;0.17;0;0;1223;2;75;Y;773;40;Y;195;;;49
Cu-3.2Ni-0.7Si-0.3Zn;Cu-Ni-Si alloys;95.8;0;0;0;0;0;0;0;0;0;0;0;0;0;0;0;0;3.2;0;0;0;0.7;0;0;0;0.3;0;1173;2;75;Y;723;0.5;N;248;;;31
Cu-3.2Ni-0.7Si-0.3Zn;Cu-Ni-Si alloys;95.8;0;0;0;0;0;0;0;0;0;0;0;0;0;0;0;0;3.2;0;0;0;0.7;0;0;0;0.3;0;1173;2;75;Y;723;1;N;242;;;35
Cu-3.2Ni-0.7Si-0.3Zn;Cu-Ni-Si alloys;95.8;0;0;0;0;0;0;0;0;0;0;0;0;0;0;0;0;3.2;0;0;0;0.7;0;0;0;0.3;0;1173;2;75;Y;723;2;N;208;;;42
Cu-3.2Ni-0.7Si-0.3Zn;Cu-Ni-Si alloys;95.8;0;0;0;0;0;0;0;0;0;0;0;0;0;0;0;0;3.2;0;0;0;0.7;0;0;0;0.3;0;1173;2;75;Y;723;4;N;189;;;47
Cu-3.2Ni-0.7Si-0.3Zn;Cu-Ni-Si alloys;95.8;0;0;0;0;0;0;0;0;0;0;0;0;0;0;0;0;3.2;0;0;0;0.7;0;0;0;0.3;0;1173;2;75;Y;723;8;N;162;;;52
Cu-3.2Ni-0.7Si-0.3Zn;Cu-Ni-Si alloys;95.8;0;0;0;0;0;0;0;0;0;0;0;0;0;0;0;0;3.2;0;0;0;0.7;0;0;0;0.3;0;1173;2;75;Y;723;16;N;142;;;56
Cu-3.2Ni-0.7Si-0.3Zn;Cu-Ni-Si alloys;95.8;0;0;0;0;0;0;0;0;0;0;0;0;0;0;0;0;3.2;0;0;0;0.7;0;0;0;0.3;0;1173;2;75;Y;723;32;N;130;;;57
Cu-3.2Ni-0.7Si-0.3Zn;Cu-Ni-Si alloys;95.8;0;0;0;0;0;0;0;0;0;0;0;0;0;0;0;0;3.2;0;0;0;0.7;0;0;0;0.3;0;1173;2;75;Y;723;64;N;121;;;58
Cu-3.2Ni-0.7Si-0.3Zn;Cu-Ni-Si alloys;95.8;0;0;0;0;0;0;0;0;0;0;0;0;0;0;0;0;3.2;0;0;0;0.7;0;0;0;0.3;0;1173;2;75;Y;723;128;N;121;;;61
Cu-3.2Ni-0.7Si-0.3Zn;Cu-Ni-Si alloys;95.8;0;0;0;0;0;0;0;0;0;0;0;0;0;0;0;0;3.2;0;0;0;0.7;0;0;0;0.3;0;1173;2;75;Y;723;256;N;117;;;61
Cu-3.2Ni-0.7Si-0.3Zn;Cu-Ni-Si alloys;95.8;0;0;0;0;0;0;0;0;0;0;0;0;0;0;0;0;3.2;0;0;0;0.7;0;0;0;0.3;0;1173;2;0;Y;723;0.5;N;168;;;24
Cu-3.2Ni-0.7Si-0.3Zn;Cu-Ni-Si alloys;95.8;0;0;0;0;0;0;0;0;0;0;0;0;0;0;0;0;3.2;0;0;0;0.7;0;0;0;0.3;0;1173;2;0;Y;723;1;N;178;;;25
Cu-3.2Ni-0.7Si-0.3Zn;Cu-Ni-Si alloys;95.8;0;0;0;0;0;0;0;0;0;0;0;0;0;0;0;0;3.2;0;0;0;0.7;0;0;0;0.3;0;1173;2;0;Y;723;2;N;197;;;28
Cu-3.2Ni-0.7Si-0.3Zn;Cu-Ni-Si alloys;95.8;0;0;0;0;0;0;0;0;0;0;0;0;0;0;0;0;3.2;0;0;0;0.7;0;0;0;0.3;0;1173;2;0;Y;723;4;N;222;;;31
Cu-3.2Ni-0.7Si-0.3Zn;Cu-Ni-Si alloys;95.8;0;0;0;0;0;0;0;0;0;0;0;0;0;0;0;0;3.2;0;0;0;0.7;0;0;0;0.3;0;1173;2;0;Y;723;8;N;240;;;33
Cu-3.2Ni-0.7Si-0.3Zn;Cu-Ni-Si alloys;95.8;0;0;0;0;0;0;0;0;0;0;0;0;0;0;0;0;3.2;0;0;0;0.7;0;0;0;0.3;0;1173;2;0;Y;723;16;N;230;;;38
Cu-3.2Ni-0.7Si-0.3Zn;Cu-Ni-Si alloys;95.8;0;0;0;0;0;0;0;0;0;0;0;0;0;0;0;0;3.2;0;0;0;0.7;0;0;0;0.3;0;1173;2;0;Y;723;32;N;218;;;41
Cu-3.2Ni-0.7Si-0.3Zn;Cu-Ni-Si alloys;95.8;0;0;0;0;0;0;0;0;0;0;0;0;0;0;0;0;3.2;0;0;0;0.7;0;0;0;0.3;0;1173;2;0;Y;723;64;N;208;;;44
Cu-3.2Ni-0.7Si-0.3Zn;Cu-Ni-Si alloys;95.8;0;0;0;0;0;0;0;0;0;0;0;0;0;0;0;0;3.2;0;0;0;0.7;0;0;0;0.3;0;1173;2;0;Y;723;128;N;195;;;48
Cu-3.2Ni-0.7Si-0.3Zn;Cu-Ni-Si alloys;95.8;0;0;0;0;0;0;0;0;0;0;0;0;0;0;0;0;3.2;0;0;0;0.7;0;0;0;0.3;0;1173;2;0;Y;723;256;N;180;;;51
Cu-3.2Ni-0.7Si-0.3Zn;Cu-Ni-Si alloys;95.8;0;0;0;0;0;0;0;0;0;0;0;0;0;0;0;0;3.2;0;0;0;0.7;0;0;0;0.3;0;1173;2;0;Y;773;0.5;N;235;;;39
Cu-3.2Ni-0.7Si-0.3Zn;Cu-Ni-Si alloys;95.8;0;0;0;0;0;0;0;0;0;0;0;0;0;0;0;0;3.2;0;0;0;0.7;0;0;0;0.3;0;1173;2;0;Y;773;1;N;219;;;43
Cu-3.2Ni-0.7Si-0.3Zn;Cu-Ni-Si alloys;95.8;0;0;0;0;0;0;0;0;0;0;0;0;0;0;0;0;3.2;0;0;0;0.7;0;0;0;0.3;0;1173;2;0;Y;773;2;N;191;;;49
Cu-3.2Ni-0.7Si-0.3Zn;Cu-Ni-Si alloys;95.8;0;0;0;0;0;0;0;0;0;0;0;0;0;0;0;0;3.2;0;0;0;0.7;0;0;0;0.3;0;1173;2;0;Y;773;4;N;155;;;51
Cu-3.2Ni-0.7Si-0.3Zn;Cu-Ni-Si alloys;95.8;0;0;0;0;0;0;0;0;0;0;0;0;0;0;0;0;3.2;0;0;0;0.7;0;0;0;0.3;0;1173;2;0;Y;773;8;N;142;;;53
Cu-3.2Ni-0.7Si-0.3Zn;Cu-Ni-Si alloys;95.8;0;0;0;0;0;0;0;0;0;0;0;0;0;0;0;0;3.2;0;0;0;0.7;0;0;0;0.3;0;1173;2;0;Y;773;16;N;120;;;54
Cu-3.2Ni-0.7Si-0.3Zn;Cu-Ni-Si alloys;95.8;0;0;0;0;0;0;0;0;0;0;0;0;0;0;0;0;3.2;0;0;0;0.7;0;0;0;0.3;0;1173;2;70;Y;673;0.5;Y;204;;;51
Cu-3.2Ni-0.7Si-0.3Zn;Cu-Ni-Si alloys;95.8;0;0;0;0;0;0;0;0;0;0;0;0;0;0;0;0;3.2;0;0;0;0.7;0;0;0;0.3;0;1173;2;70;Y;673;1;Y;179;;;53
Cu-3.2Ni-0.7Si-0.3Zn;Cu-Ni-Si alloys;95.8;0;0;0;0;0;0;0;0;0;0;0;0;0;0;0;0;3.2;0;0;0;0.7;0;0;0;0.3;0;1173;2;70;Y;673;2;Y;159;;;56
Cu-3.2Ni-0.7Si-0.3Zn;Cu-Ni-Si alloys;95.8;0;0;0;0;0;0;0;0;0;0;0;0;0;0;0;0;3.2;0;0;0;0.7;0;0;0;0.3;0;1173;2;70;Y;673;4;Y;149;;;59
Cu-3.2Ni-0.7Si-0.3Zn;Cu-Ni-Si alloys;95.8;0;0;0;0;0;0;0;0;0;0;0;0;0;0;0;0;3.2;0;0;0;0.7;0;0;0;0.3;0;1173;2;70;Y;673;8;Y;134;;;61
Cu-3.2Ni-0.7Si-0.3Zn;Cu-Ni-Si alloys;95.8;0;0;0;0;0;0;0;0;0;0;0;0;0;0;0;0;3.2;0;0;0;0.7;0;0;0;0.3;0;1173;2;70;Y;673;16;Y;130;;;62
Cu-3.2Ti;Cu-Ti alloys;96.8;0;0;0;0;0;0;0;0;0;0;0;0;0;0;0;0;0;0;0;0;0;0;3.2;0;0;0;1223;0.25;60;Y;623;12;N;;;1049;11
Cu-3.2Ti;Cu-Ti alloys;96.8;0;0;0;0;0;0;0;0;0;0;0;0;0;0;0;0;0;0;0;0;0;0;3.2;0;0;0;1223;0.25;60;Y;623;24;N;;;1054;14
Cu-3.2Ti;Cu-Ti alloys;96.8;0;0;0;0;0;0;0;0;0;0;0;0;0;0;0;0;0;0;0;0;0;0;3.2;0;0;0;1223;0.25;60;Y;623;48;N;;;1030;18
Cu-3.2Ti;Cu-Ti alloys;96.8;0;0;0;0;0;0;0;0;0;0;0;0;0;0;0;0;0;0;0;0;0;0;3.2;0;0;0;1223;0.25;60;Y;623;72;N;;;1020;21
Cu-3.2Ti;Cu-Ti alloys;96.8;0;0;0;0;0;0;0;0;0;0;0;0;0;0;0;0;0;0;0;0;0;0;3.2;0;0;0;1223;0.25;60;Y;623;120;N;;;1007;29
Cu-3.2Ti;Cu-Ti alloys;96.8;0;0;0;0;0;0;0;0;0;0;0;0;0;0;0;0;0;0;0;0;0;0;3.2;0;0;0;1223;0.25;60;Y;623;168;N;;;997;32
Cu-3.2Ti;Cu-Ti alloys;96.8;0;0;0;0;0;0;0;0;0;0;0;0;0;0;0;0;0;0;0;0;0;0;3.2;0;0;0;1223;0.25;15;Y;653;1;N;;;769;6
Cu-3.2Ti;Cu-Ti alloys;96.8;0;0;0;0;0;0;0;0;0;0;0;0;0;0;0;0;0;0;0;0;0;0;3.2;0;0;0;1223;0.25;15;Y;653;3;N;;;773;7
Cu-3.2Ti;Cu-Ti alloys;96.8;0;0;0;0;0;0;0;0;0;0;0;0;0;0;0;0;0;0;0;0;0;0;3.2;0;0;0;1223;0.25;15;Y;653;6;N;;;783;7
Cu-3.2Ti;Cu-Ti alloys;96.8;0;0;0;0;0;0;0;0;0;0;0;0;0;0;0;0;0;0;0;0;0;0;3.2;0;0;0;1223;0.25;15;Y;653;12;N;;;828;8
Cu-3.2Ti;Cu-Ti alloys;96.8;0;0;0;0;0;0;0;0;0;0;0;0;0;0;0;0;0;0;0;0;0;0;3.2;0;0;0;1223;0.25;15;Y;653;24;N;;;837;10
Cu-3.2Ti;Cu-Ti alloys;96.8;0;0;0;0;0;0;0;0;0;0;0;0;0;0;0;0;0;0;0;0;0;0;3.2;0;0;0;1223;0.25;15;Y;653;48;N;;;880;12
Cu-3.2Ti;Cu-Ti alloys;96.8;0;0;0;0;0;0;0;0;0;0;0;0;0;0;0;0;0;0;0;0;0;0;3.2;0;0;0;1223;0.25;15;Y;653;72;N;;;879;14
Cu-3.2Ti;Cu-Ti alloys;96.8;0;0;0;0;0;0;0;0;0;0;0;0;0;0;0;0;0;0;0;0;0;0;3.2;0;0;0;1223;0.25;15;Y;653;144;N;;;869;19
Cu-3.2Ti;Cu-Ti alloys;96.8;0;0;0;0;0;0;0;0;0;0;0;0;0;0;0;0;0;0;0;0;0;0;3.2;0;0;0;1223;0.25;30;Y;653;3;N;;;871;7
Cu-3.2Ti;Cu-Ti alloys;96.8;0;0;0;0;0;0;0;0;0;0;0;0;0;0;0;0;0;0;0;0;0;0;3.2;0;0;0;1223;0.25;30;Y;653;6;N;;;901;8
Cu-3.2Ti;Cu-Ti alloys;96.8;0;0;0;0;0;0;0;0;0;0;0;0;0;0;0;0;0;0;0;0;0;0;3.2;0;0;0;1223;0.25;30;Y;653;12;N;;;919;9
Cu-3.2Ti;Cu-Ti alloys;96.8;0;0;0;0;0;0;0;0;0;0;0;0;0;0;0;0;0;0;0;0;0;0;3.2;0;0;0;1223;0.25;30;Y;653;24;N;;;925;12
Cu-3.2Ti;Cu-Ti alloys;96.8;0;0;0;0;0;0;0;0;0;0;0;0;0;0;0;0;0;0;0;0;0;0;3.2;0;0;0;1223;0.25;30;Y;653;48;N;;;932;15
Cu-3.2Ti;Cu-Ti alloys;96.8;0;0;0;0;0;0;0;0;0;0;0;0;0;0;0;0;0;0;0;0;0;0;3.2;0;0;0;1223;0.25;30;Y;653;72;N;;;923;19
Cu-3.2Ti;Cu-Ti alloys;96.8;0;0;0;0;0;0;0;0;0;0;0;0;0;0;0;0;0;0;0;0;0;0;3.2;0;0;0;1223;0.25;30;Y;653;144;N;;;878;24
Cu-3.2Ti;Cu-Ti alloys;96.8;0;0;0;0;0;0;0;0;0;0;0;0;0;0;0;0;0;0;0;0;0;0;3.2;0;0;0;1223;0.25;60;Y;653;3;N;;;974;9
Cu-3.2Ti;Cu-Ti alloys;96.8;0;0;0;0;0;0;0;0;0;0;0;0;0;0;0;0;0;0;0;0;0;0;3.2;0;0;0;1223;0.25;60;Y;653;6;N;;;982;12
Cu-3.2Ti;Cu-Ti alloys;96.8;0;0;0;0;0;0;0;0;0;0;0;0;0;0;0;0;0;0;0;0;0;0;3.2;0;0;0;1223;0.25;60;Y;653;12;N;;;958;15
Cu-3.2Ti;Cu-Ti alloys;96.8;0;0;0;0;0;0;0;0;0;0;0;0;0;0;0;0;0;0;0;0;0;0;3.2;0;0;0;1223;0.25;60;Y;653;24;N;;;939;21
Cu-3.2Ti;Cu-Ti alloys;96.8;0;0;0;0;0;0;0;0;0;0;0;0;0;0;0;0;0;0;0;0;0;0;3.2;0;0;0;1223;0.25;60;Y;653;48;N;;;889;29
Cu-3.2Ti;Cu-Ti alloys;96.8;0;0;0;0;0;0;0;0;0;0;0;0;0;0;0;0;0;0;0;0;0;0;3.2;0;0;0;1223;0.25;60;Y;653;72;N;;;872;33
Cu-3.2Ti;Cu-Ti alloys;96.8;0;0;0;0;0;0;0;0;0;0;0;0;0;0;0;0;0;0;0;0;0;0;3.2;0;0;0;1223;0.25;60;Y;653;144;N;;;813;41
Cu-2.7Ti-0.15Mg-0.1Ce-0.1Zr;Cu-Ti alloys;96.95;0;0;0;0;0;0;0.1;0;0;0;0;0.15;0;0;0;0;0;0;0;0;0;0;2.7;0;0;0.1;1123;2;0;N;;;N;110;;;8
Cu-2.7Ti-0.15Mg-0.1Ce-0.1Zr;Cu-Ti alloys;96.95;0;0;0;0;0;0;0.1;0;0;0;0;0.15;0;0;0;0;0;0;0;0;0;0;2.7;0;0;0.1;1123;2;0;Y;673;2;N;209;;;11
Cu-2.7Ti-0.15Mg-0.1Ce-0.1Zr;Cu-Ti alloys;96.95;0;0;0;0;0;0;0.1;0;0;0;0;0.15;0;0;0;0;0;0;0;0;0;0;2.7;0;0;0.1;1123;2;0;Y;673;4;N;216;;;12
Cu-2.7Ti-0.15Mg-0.1Ce-0.1Zr;Cu-Ti alloys;96.95;0;0;0;0;0;0;0.1;0;0;0;0;0.15;0;0;0;0;0;0;0;0;0;0;2.7;0;0;0.1;1123;2;0;Y;673;8;N;225;;;14
Cu-2.7Ti-0.15Mg-0.1Ce-0.1Zr;Cu-Ti alloys;96.95;0;0;0;0;0;0;0.1;0;0;0;0;0.15;0;0;0;0;0;0;0;0;0;0;2.7;0;0;0.1;1123;2;0;Y;673;16;N;232;;;15
Cu-2.7Ti-0.15Mg-0.1Ce-0.1Zr;Cu-Ti alloys;96.95;0;0;0;0;0;0;0.1;0;0;0;0;0.15;0;0;0;0;0;0;0;0;0;0;2.7;0;0;0.1;1123;2;0;Y;673;24;N;233;;;16
Cu-2.7Ti-0.15Mg-0.1Ce-0.1Zr;Cu-Ti alloys;96.95;0;0;0;0;0;0;0.1;0;0;0;0;0.15;0;0;0;0;0;0;0;0;0;0;2.7;0;0;0.1;1123;2;90;N;;;N;237;;;4
Cu-2.7Ti-0.15Mg-0.1Ce-0.1Zr;Cu-Ti alloys;96.95;0;0;0;0;0;0;0.1;0;0;0;0;0.15;0;0;0;0;0;0;0;0;0;0;2.7;0;0;0.1;1123;2;90;Y;673;2;N;322;;;13
Cu-2.7Ti-0.15Mg-0.1Ce-0.1Zr;Cu-Ti alloys;96.95;0;0;0;0;0;0;0.1;0;0;0;0;0.15;0;0;0;0;0;0;0;0;0;0;2.7;0;0;0.1;1123;2;90;Y;673;4;N;322;909;971;15
Cu-2.7Ti-0.15Mg-0.1Ce-0.1Zr;Cu-Ti alloys;96.95;0;0;0;0;0;0;0.1;0;0;0;0;0.15;0;0;0;0;0;0;0;0;0;0;2.7;0;0;0.1;1123;2;90;Y;673;8;N;308;;;18
Cu-2.7Ti-0.15Mg-0.1Ce-0.1Zr;Cu-Ti alloys;96.95;0;0;0;0;0;0;0.1;0;0;0;0;0.15;0;0;0;0;0;0;0;0;0;0;2.7;0;0;0.1;1123;2;90;Y;673;16;N;297;;;21
Cu-2.7Ti-0.15Mg-0.1Ce-0.1Zr;Cu-Ti alloys;96.95;0;0;0;0;0;0;0.1;0;0;0;0;0.15;0;0;0;0;0;0;0;0;0;0;2.7;0;0;0.1;1123;2;90;Y;673;24;N;291;;;24
Cu-2.7Ti-0.15Mg-0.1Ce-0.1Zr;Cu-Ti alloys;96.95;0;0;0;0;0;0;0.1;0;0;0;0;0.15;0;0;0;0;0;0;0;0;0;0;2.7;0;0;0.1;1123;2;90;Y;673;12;N;299;833;892;20
Cu-2.7Ti-0.15Mg-0.1Ce-0.1Zr;Cu-Ti alloys;96.95;0;0;0;0;0;0;0.1;0;0;0;0;0.15;0;0;0;0;0;0;0;0;0;0;2.7;0;0;0.1;1123;2;50;N;;;Y;316;;;15
Cu-2.7Ti-0.15Mg-0.1Ce-0.1Zr;Cu-Ti alloys;96.95;0;0;0;0;0;0;0.1;0;0;0;0;0.15;0;0;0;0;0;0;0;0;0;0;2.7;0;0;0.1;1123;2;50;Y;673;2;Y;336;;;19
Cu-2.7Ti-0.15Mg-0.1Ce-0.1Zr;Cu-Ti alloys;96.95;0;0;0;0;0;0;0.1;0;0;0;0;0.15;0;0;0;0;0;0;0;0;0;0;2.7;0;0;0.1;1123;2;50;Y;673;4;Y;335;;;20
Cu-2.7Ti-0.15Mg-0.1Ce-0.1Zr;Cu-Ti alloys;96.95;0;0;0;0;0;0;0.1;0;0;0;0;0.15;0;0;0;0;0;0;0;0;0;0;2.7;0;0;0.1;1123;2;50;Y;673;8;Y;328;;;21
Cu-2.7Ti-0.15Mg-0.1Ce-0.1Zr;Cu-Ti alloys;96.95;0;0;0;0;0;0;0.1;0;0;0;0;0.15;0;0;0;0;0;0;0;0;0;0;2.7;0;0;0.1;1123;2;50;Y;673;16;Y;302;;;21
Cu-2.7Ti-0.15Mg-0.1Ce-0.1Zr;Cu-Ti alloys;96.95;0;0;0;0;0;0;0.1;0;0;0;0;0.15;0;0;0;0;0;0;0;0;0;0;2.7;0;0;0.1;1123;2;70;N;;;Y;320;;;14
Cu-2.7Ti-0.15Mg-0.1Ce-0.1Zr;Cu-Ti alloys;96.95;0;0;0;0;0;0;0.1;0;0;0;0;0.15;0;0;0;0;0;0;0;0;0;0;2.7;0;0;0.1;1123;2;70;Y;673;2;Y;343;;;19
Cu-2.7Ti-0.15Mg-0.1Ce-0.1Zr;Cu-Ti alloys;96.95;0;0;0;0;0;0;0.1;0;0;0;0;0.15;0;0;0;0;0;0;0;0;0;0;2.7;0;0;0.1;1123;2;70;Y;673;4;Y;343;;;20
Cu-2.7Ti-0.15Mg-0.1Ce-0.1Zr;Cu-Ti alloys;96.95;0;0;0;0;0;0;0.1;0;0;0;0;0.15;0;0;0;0;0;0;0;0;0;0;2.7;0;0;0.1;1123;2;70;Y;673;8;Y;335;;;20
Cu-2.7Ti-0.15Mg-0.1Ce-0.1Zr;Cu-Ti alloys;96.95;0;0;0;0;0;0;0.1;0;0;0;0;0.15;0;0;0;0;0;0;0;0;0;0;2.7;0;0;0.1;1123;2;70;Y;673;16;Y;307;;;21
Cu-2.7Ti-0.15Mg-0.1Ce-0.1Zr;Cu-Ti alloys;96.95;0;0;0;0;0;0;0.1;0;0;0;0;0.15;0;0;0;0;0;0;0;0;0;0;2.7;0;0;0.1;1123;2;90;N;;;Y;316;;;11
Cu-2.7Ti-0.15Mg-0.1Ce-0.1Zr;Cu-Ti alloys;96.95;0;0;0;0;0;0;0.1;0;0;0;0;0.15;0;0;0;0;0;0;0;0;0;0;2.7;0;0;0.1;1123;2;90;Y;673;2;Y;336;;;18
Cu-2.7Ti-0.15Mg-0.1Ce-0.1Zr;Cu-Ti alloys;96.95;0;0;0;0;0;0;0.1;0;0;0;0;0.15;0;0;0;0;0;0;0;0;0;0;2.7;0;0;0.1;1123;2;90;Y;673;4;Y;340;982;1035;20
Cu-2.7Ti-0.15Mg-0.1Ce-0.1Zr;Cu-Ti alloys;96.95;0;0;0;0;0;0;0.1;0;0;0;0;0.15;0;0;0;0;0;0;0;0;0;0;2.7;0;0;0.1;1123;2;90;Y;673;8;Y;323;892;944;22
Cu-2.7Ti-0.15Mg-0.1Ce-0.1Zr;Cu-Ti alloys;96.95;0;0;0;0;0;0;0.1;0;0;0;0;0.15;0;0;0;0;0;0;0;0;0;0;2.7;0;0;0.1;1123;2;90;Y;673;16;Y;303;;;25
Cu-2.7Ti-0.15Mg-0.1Ce-0.1Zr;Cu-Ti alloys;96.95;0;0;0;0;0;0;0.1;0;0;0;0;0.15;0;0;0;0;0;0;0;0;0;0;2.7;0;0;0.1;1123;2;90;Y;673;4;Y;337;961;1013;20
Cu-2.7Ti-0.15Mg-0.1Ce-0.1Zr;Cu-Ti alloys;96.95;0;0;0;0;0;0;0.1;0;0;0;0;0.15;0;0;0;0;0;0;0;0;0;0;2.7;0;0;0.1;1123;2;0;Y;723;2;N;227;;;14
Cu-2.7Ti-0.15Mg-0.1Ce-0.1Zr;Cu-Ti alloys;96.95;0;0;0;0;0;0;0.1;0;0;0;0;0.15;0;0;0;0;0;0;0;0;0;0;2.7;0;0;0.1;1123;2;0;Y;723;4;N;238;;;15
Cu-2.7Ti-0.15Mg-0.1Ce-0.1Zr;Cu-Ti alloys;96.95;0;0;0;0;0;0;0.1;0;0;0;0;0.15;0;0;0;0;0;0;0;0;0;0;2.7;0;0;0.1;1123;2;0;Y;723;8;N;242;;;15
Cu-2.7Ti-0.15Mg-0.1Ce-0.1Zr;Cu-Ti alloys;96.95;0;0;0;0;0;0;0.1;0;0;0;0;0.15;0;0;0;0;0;0;0;0;0;0;2.7;0;0;0.1;1123;2;90;Y;723;16;N;355;950;1000;12
Cu-5.4Ti;Cu-Ti alloys;94.6;0;0;0;0;0;0;0;0;0;0;0;0;0;0;0;0;0;0;0;0;0;0;5.4;0;0;0;1173;2;0;N;;;N;310;590;780;9
Cu-5.4Ti;Cu-Ti alloys;94.6;0;0;0;0;0;0;0;0;0;0;0;0;0;0;0;0;0;0;0;0;0;0;5.4;0;0;0;1173;2;0;Y;723;16;N;366;790;930;11
Cu-5.4Ti;Cu-Ti alloys;94.6;0;0;0;0;0;0;0;0;0;0;0;0;0;0;0;0;0;0;0;0;0;0;5.4;0;0;0;1173;2;90;Y;673;1;N;455;1400;1450;5
Cu-2.7Ti;Cu-Ti alloys;97.3;0;0;0;0;0;0;0;0;0;0;0;0;0;0;0;0;0;0;0;0;0;0;2.7;0;0;0;1173;2;0;N;;;N;120;192;430;10
Cu-2.7Ti;Cu-Ti alloys;97.3;0;0;0;0;0;0;0;0;0;0;0;0;0;0;0;0;0;0;0;0;0;0;2.7;0;0;0;1173;2;0;Y;723;16;N;275;460;680;17
Cu-2.7Ti;Cu-Ti alloys;97.3;0;0;0;0;0;0;0;0;0;0;0;0;0;0;0;0;0;0;0;0;0;0;2.7;0;0;0;1173;2;90;Y;673;1;N;355;950;1000;12
Cu-4.5Ti;Cu-Ti alloys;95.5;0;0;0;0;0;0;0;0;0;0;0;0;0;0;0;0;0;0;0;0;0;0;4.5;0;0;0;1173;2;0;N;;;N;245;440;680;8
Cu-4.5Ti;Cu-Ti alloys;95.5;0;0;0;0;0;0;0;0;0;0;0;0;0;0;0;0;0;0;0;0;0;0;4.5;0;0;0;1173;2;0;Y;723;16;N;340;700;890;11
Cu-4.5Ti;Cu-Ti alloys;95.5;0;0;0;0;0;0;0;0;0;0;0;0;0;0;0;0;0;0;0;0;0;0;4.5;0;0;0;1173;2;90;Y;673;1;N;425;1280;1380;8
Cu-4.3Ti;Cu-Ti alloys;95.7;0;0;0;0;0;0;0;0;0;0;0;0;0;0;0;0;0;0;0;0;0;0;4.3;0;0;0;1173;2;0;N;;;N;130;;480;3
Cu-4.3Ti;Cu-Ti alloys;95.7;0;0;0;0;0;0;0;0;0;0;0;0;0;0;0;0;0;0;0;0;0;0;4.3;0;0;0;1173;2;0;Y;723;3;N;280;;893;18
Cu-4.3Ti;Cu-Ti alloys;95.7;0;0;0;0;0;0;0;0;0;0;0;0;0;0;0;0;0;0;0;0;0;0;4.3;0;0;0;1173;2;85;Y;673;2;N;390;;1442;10
Cu-1.5Ti;Cu-Ti alloys;98.5;0;0;0;0;0;0;0;0;0;0;0;0;0;0;0;0;0;0;0;0;0;0;1.5;0;0;0;1173;2;0;N;;;N;75;112;292;16
Cu-1.5Ti;Cu-Ti alloys;98.5;0;0;0;0;0;0;0;0;0;0;0;0;0;0;0;0;0;0;0;0;0;0;1.5;0;0;0;1173;2;0;Y;723;16;N;210;348;520;25
Cu-1.5Ti;Cu-Ti alloys;98.5;0;0;0;0;0;0;0;0;0;0;0;0;0;0;0;0;0;0;0;0;0;0;1.5;0;0;0;1173;2;90;Y;673;6;N;280;670;760;22
Cu-6.18Ti-0.34Cr-0.16Mg-0.13Al;Cu-Ti alloys;93.19;0.13;0;0;0;0;0;0;0.34;0;0;0;0.16;0;0;0;0;0;0;0;0;0;0;6.18;0;0;0;1123;24;0;Y;723;4;N;338;;;8
Cu-6.18Ti-0.34Cr-0.16Mg-0.13Al;Cu-Ti alloys;93.19;0.13;0;0;0;0;0;0;0.34;0;0;0;0.16;0;0;0;0;0;0;0;0;0;0;6.18;0;0;0;1123;24;60;Y;723;4;N;336;;;13
Cu-6.17Ti-0.34Cr-0.16Mg-0.27Fe;Cu-Ti alloys;93.06;0;0;0;0;0;0;0;0.34;0.27;0;0;0.16;0;0;0;0;0;0;0;0;0;0;6.17;0;0;0;1123;24;0;Y;723;4;N;321;;;8
Cu-6.17Ti-0.34Cr-0.16Mg-0.27Fe;Cu-Ti alloys;93.06;0;0;0;0;0;0;0;0.34;0.27;0;0;0.16;0;0;0;0;0;0;0;0;0;0;6.17;0;0;0;1123;24;60;Y;723;4;N;346;;;11
Cu-6.16Ti-0.33Cr-0.16Mg-0.44Fe;Cu-Ti alloys;92.91;0;0;0;0;0;0;0;0.33;0;0;0;0.16;0;0;0;0;0;0;0;0;0;0;6.16;0;0;0.44;1123;24;0;Y;723;4;N;324;;;7
Cu-6.16Ti-0.33Cr-0.16Mg-0.44Fe;Cu-Ti alloys;92.91;0;0;0;0;0;0;0;0.33;0;0;0;0.16;0;0;0;0;0;0;0;0;0;0;6.16;0;0;0.44;1123;24;60;Y;723;4;N;378;;;9
Cu-6.17Ti-0.33Cr-0.16Mg;Cu-Ti alloys;93.34;0;0;0;0;0;0;0;0.33;0;0;0;0.16;0;0;0;0;0;0;0;0;0;0;6.17;0;0;0;1123;24;0;Y;723;4;N;341;;;8
Cu-6.17Ti-0.33Cr-0.16Mg;Cu-Ti alloys;93.34;0;0;0;0;0;0;0;0.33;0;0;0;0.16;0;0;0;0;0;0;0;0;0;0;6.17;0;0;0;1123;24;60;Y;723;4;N;326;;;16
Cu-3Ti-2Mg;Cu-Ti alloys;95;0;0;0;0;0;0;0;0;0;0;0;2;0;0;0;0;0;0;0;0;0;0;3;0;0;0;1023;4;70;Y;723;3;N;358;;402;18
Cu-3Ti-2Mg;Cu-Ti alloys;95;0;0;0;0;0;0;0;0;0;0;0;2;0;0;0;0;0;0;0;0;0;0;3;0;0;0;1023;4;70;Y;723;0;N;279;;217;4
Cu-3Ti-2Mg;Cu-Ti alloys;95;0;0;0;0;0;0;0;0;0;0;0;2;0;0;0;0;0;0;0;0;0;0;3;0;0;0;1023;4;70;Y;723;1;N;341;;250;17
Cu-3Ti-2Mg;Cu-Ti alloys;95;0;0;0;0;0;0;0;0;0;0;0;2;0;0;0;0;0;0;0;0;0;0;3;0;0;0;1023;4;70;Y;723;2;N;356;;;18
Cu-3Ti-2Mg;Cu-Ti alloys;95;0;0;0;0;0;0;0;0;0;0;0;2;0;0;0;0;0;0;0;0;0;0;3;0;0;0;1023;4;70;Y;723;4;N;345;;;17
Cu-3Ti-2Mg;Cu-Ti alloys;95;0;0;0;0;0;0;0;0;0;0;0;2;0;0;0;0;0;0;0;0;0;0;3;0;0;0;1023;4;70;Y;723;5;N;328;;376;16
Cu-3Ti-2Mg;Cu-Ti alloys;95;0;0;0;0;0;0;0;0;0;0;0;2;0;0;0;0;0;0;0;0;0;0;3;0;0;0;1023;4;0;N;;;N;160;;;5
Cu-3Ti-2Mg;Cu-Ti alloys;95;0;0;0;0;0;0;0;0;0;0;0;2;0;0;0;0;0;0;0;0;0;0;3;0;0;0;1023;4;50;N;;;N;199;;;5
Cu-3Ti-2Mg;Cu-Ti alloys;95;0;0;0;0;0;0;0;0;0;0;0;2;0;0;0;0;0;0;0;0;0;0;3;0;0;0;1023;4;70;N;;;N;278;;;4
Cu-1.95Be;Cu-Be alloys;92.95;0;0;0;1.95;0;0;0;0;0;0;0;2;0;0;0;0;0.1;0;0;0;0;0;3;0;0;0;1193;;0;Y;593;0;N;102;200;499;13
Cu-1.95Be;Cu-Be alloys;92.95;0;0;0;1.95;0;0;0;0;0;0;0;2;0;0;0;0;0.1;0;0;0;0;0;3;0;0;0;1193;;0;Y;593;1;N;341;1077;1301;15
Cu-1.95Be;Cu-Be alloys;92.95;0;0;0;1.95;0;0;0;0;0;0;0;2;0;0;0;0;0.1;0;0;0;0;0;3;0;0;0;1193;;0;Y;593;2;N;345;1152;1364;17
Cu-1.95Be;Cu-Be alloys;92.95;0;0;0;1.95;0;0;0;0;0;0;0;2;0;0;0;0;0.1;0;0;0;0;0;3;0;0;0;1193;;0;Y;593;4;N;369;1246;1389;21
Cu-1.95Be;Cu-Be alloys;92.95;0;0;0;1.95;0;0;0;0;0;0;0;2;0;0;0;0;0.1;0;0;0;0;0;3;0;0;0;1193;;0;Y;593;6;N;369;1204;1384;22
Cu-1.95Be;Cu-Be alloys;92.95;0;0;0;1.95;0;0;0;0;0;0;0;2;0;0;0;0;0.1;0;0;0;0;0;3;0;0;0;1193;;0;Y;593;8;N;369;1173;1385;23
Cu-1.95Be;Cu-Be alloys;92.95;0;0;0;1.95;0;0;0;0;0;0;0;2;0;0;0;0;0.1;0;0;0;0;0;3;0;0;0;1193;;0;Y;593;10;N;360;1156;1348;24
Cu-1.95Be;Cu-Be alloys;92.95;0;0;0;1.95;0;0;0;0;0;0;0;2;0;0;0;0;0.1;0;0;0;0;0;3;0;0;0;1193;;0;Y;593;12;N;352;1125;1306;24
Cu-1.95Be;Cu-Be alloys;92.95;0;0;0;1.95;0;0;0;0;0;0;0;2;0;0;0;0;0.1;0;0;0;0;0;3;0;0;0;1193;;0;Y;593;14;N;344;1101;1269;24
Cu-1.95Be;Cu-Be alloys;92.95;0;0;0;1.95;0;0;0;0;0;0;0;2;0;0;0;0;0.1;0;0;0;0;0;3;0;0;0;1193;;0;Y;593;16;N;337;1077;1226;25
Cu-1.7Be;Cu-Be alloys;92.57;0.13;0;0;1.66;0;0;0;0;0;0;0;2;0;0;0;0;0.33;0;0;0;0.31;0;3;0;0;0;1053;0.17;0;Y;573;0;N;114;;;18
Cu-1.7Be;Cu-Be alloys;92.57;0.13;0;0;1.66;0;0;0;0;0;0;0;2;0;0;0;0;0.33;0;0;0;0.31;0;3;0;0;0;1053;0.17;0;Y;573;0.5;N;300;;;19
Cu-1.7Be;Cu-Be alloys;92.57;0.13;0;0;1.66;0;0;0;0;0;0;0;2;0;0;0;0;0.33;0;0;0;0.31;0;3;0;0;0;1053;0.17;0;Y;573;1;N;328;;;19
Cu-1.7Be;Cu-Be alloys;92.57;0.13;0;0;1.66;0;0;0;0;0;0;0;2;0;0;0;0;0.33;0;0;0;0.31;0;3;0;0;0;1053;0.17;0;Y;573;2;N;339;;;20
Cu-1.7Be;Cu-Be alloys;92.57;0.13;0;0;1.66;0;0;0;0;0;0;0;2;0;0;0;0;0.33;0;0;0;0.31;0;3;0;0;0;1053;0.17;0;Y;573;3;N;352;;;20
Cu-1.7Be;Cu-Be alloys;92.57;0.13;0;0;1.66;0;0;0;0;0;0;0;2;0;0;0;0;0.33;0;0;0;0.31;0;3;0;0;0;1053;0.17;0;Y;573;4;N;364;;;21
Cu-1.7Be;Cu-Be alloys;92.57;0.13;0;0;1.66;0;0;0;0;0;0;0;2;0;0;0;0;0.33;0;0;0;0.31;0;3;0;0;0;1053;0.17;0;Y;573;8;N;377;;;22
Cu-1.7Be;Cu-Be alloys;92.57;0.13;0;0;1.66;0;0;0;0;0;0;0;2;0;0;0;0;0.33;0;0;0;0.31;0;3;0;0;0;1053;0.17;0;Y;573;16;N;401;;;23
Cu-1.7Be;Cu-Be alloys;92.57;0.13;0;0;1.66;0;0;0;0;0;0;0;2;0;0;0;0;0.33;0;0;0;0.31;0;3;0;0;0;1053;0.17;0;Y;598;0;N;115;219;487;18
Cu-1.7Be;Cu-Be alloys;92.57;0.13;0;0;1.66;0;0;0;0;0;0;0;2;0;0;0;0;0.33;0;0;0;0.31;0;3;0;0;0;1053;0.17;0;Y;598;0.5;N;333;394;674;20
Cu-1.7Be;Cu-Be alloys;92.57;0.13;0;0;1.66;0;0;0;0;0;0;0;2;0;0;0;0;0.33;0;0;0;0.31;0;3;0;0;0;1053;0.17;0;Y;598;1;N;351;674;969;20
Cu-1.7Be;Cu-Be alloys;92.57;0.13;0;0;1.66;0;0;0;0;0;0;0;2;0;0;0;0;0.33;0;0;0;0.31;0;3;0;0;0;1053;0.17;0;Y;598;2;N;364;779;1043;21
Cu-1.7Be;Cu-Be alloys;92.57;0.13;0;0;1.66;0;0;0;0;0;0;0;2;0;0;0;0;0.33;0;0;0;0.31;0;3;0;0;0;1053;0.17;0;Y;598;3;N;375;779;1050;22
Cu-1.7Be;Cu-Be alloys;92.57;0.13;0;0;1.66;0;0;0;0;0;0;0;2;0;0;0;0;0.33;0;0;0;0.31;0;3;0;0;0;1053;0.17;0;Y;598;4;N;375;724;996;23
Cu-1.7Be;Cu-Be alloys;92.57;0.13;0;0;1.66;0;0;0;0;0;0;0;2;0;0;0;0;0.33;0;0;0;0.31;0;3;0;0;0;1053;0.17;0;Y;598;8;N;369;623;880;26
Cu-1.7Be;Cu-Be alloys;92.57;0.13;0;0;1.66;0;0;0;0;0;0;0;2;0;0;0;0;0.33;0;0;0;0.31;0;3;0;0;0;1053;0.17;0;Y;598;16;N;368;581;829;26
Cu-1.7Be;Cu-Be alloys;92.57;0.13;0;0;1.66;0;0;0;0;0;0;0;2;0;0;0;0;0.33;0;0;0;0.31;0;3;0;0;0;1053;0.17;0;Y;623;0;N;116;;;18
Cu-1.7Be;Cu-Be alloys;92.57;0.13;0;0;1.66;0;0;0;0;0;0;0;2;0;0;0;0;0.33;0;0;0;0.31;0;3;0;0;0;1053;0.17;0;Y;623;0.5;N;341;;;21
Cu-1.7Be;Cu-Be alloys;92.57;0.13;0;0;1.66;0;0;0;0;0;0;0;2;0;0;0;0;0.33;0;0;0;0.31;0;3;0;0;0;1053;0.17;0;Y;623;1;N;348;;;22
Cu-1.7Be;Cu-Be alloys;92.57;0.13;0;0;1.66;0;0;0;0;0;0;0;2;0;0;0;0;0.33;0;0;0;0.31;0;3;0;0;0;1053;0.17;0;Y;623;2;N;357;;;23
Cu-1.7Be;Cu-Be alloys;92.57;0.13;0;0;1.66;0;0;0;0;0;0;0;2;0;0;0;0;0.33;0;0;0;0.31;0;3;0;0;0;1053;0.17;0;Y;623;3;N;347;;;26
Cu-1.7Be;Cu-Be alloys;92.57;0.13;0;0;1.66;0;0;0;0;0;0;0;2;0;0;0;0;0.33;0;0;0;0.31;0;3;0;0;0;1053;0.17;0;Y;623;4;N;309;;;27
Cu-1.7Be;Cu-Be alloys;92.57;0.13;0;0;1.66;0;0;0;0;0;0;0;2;0;0;0;0;0.33;0;0;0;0.31;0;3;0;0;0;1053;0.17;0;Y;623;8;N;300;;;29
Cu-1.7Be;Cu-Be alloys;92.57;0.13;0;0;1.66;0;0;0;0;0;0;0;2;0;0;0;0;0.33;0;0;0;0.31;0;3;0;0;0;1053;0.17;0;Y;623;16;N;297;;;30
Cu-1.7Be;Cu-Be alloys;92.57;0.13;0;0;1.66;0;0;0;0;0;0;0;2;0;0;0;0;0.33;0;0;0;0.31;0;3;0;0;0;1053;0.17;0;Y;648;0;N;116;;;18
Cu-1.7Be;Cu-Be alloys;92.57;0.13;0;0;1.66;0;0;0;0;0;0;0;2;0;0;0;0;0.33;0;0;0;0.31;0;3;0;0;0;1053;0.17;0;Y;648;0.5;N;348;;;22
Cu-1.7Be;Cu-Be alloys;92.57;0.13;0;0;1.66;0;0;0;0;0;0;0;2;0;0;0;0;0.33;0;0;0;0.31;0;3;0;0;0;1053;0.17;0;Y;648;1;N;349;;;25
Cu-1.7Be;Cu-Be alloys;92.57;0.13;0;0;1.66;0;0;0;0;0;0;0;2;0;0;0;0;0.33;0;0;0;0.31;0;3;0;0;0;1053;0.17;0;Y;648;2;N;329;;;27
Cu-1.7Be;Cu-Be alloys;92.57;0.13;0;0;1.66;0;0;0;0;0;0;0;2;0;0;0;0;0.33;0;0;0;0.31;0;3;0;0;0;1053;0.17;0;Y;648;3;N;311;;;27
Cu-1.7Be;Cu-Be alloys;92.57;0.13;0;0;1.66;0;0;0;0;0;0;0;2;0;0;0;0;0.33;0;0;0;0.31;0;3;0;0;0;1053;0.17;0;Y;648;4;N;288;;;28
Cu-1.7Be;Cu-Be alloys;92.57;0.13;0;0;1.66;0;0;0;0;0;0;0;2;0;0;0;0;0.33;0;0;0;0.31;0;3;0;0;0;1053;0.17;0;Y;648;8;N;274;;;30
Cu-2Be;Cu-Be alloys;92.57;0.13;0;0;1.66;0;0;0;0;0;0;0;2;0;0;0;0;0.33;0;0;0;0.31;0;3;0;0;0;1053;0.17;0;Y;648;16;N;269;;;31
Cu-2Be;Cu-Be alloys;98;0;0;0;2;0;0;0;0;0;0;0;0;0;0;0;0;0;0;0;0;0;0;0;0;0;0;1073;;0;Y;593;0;N;;211;502;13
Cu-2Be;Cu-Be alloys;98;0;0;0;2;0;0;0;0;0;0;0;0;0;0;0;0;0;0;0;0;0;0;0;0;0;0;1073;;0;Y;593;1;N;;1065;1302;17
Cu-2Be;Cu-Be alloys;98;0;0;0;2;0;0;0;0;0;0;0;0;0;0;0;0;0;0;0;0;0;0;0;0;0;0;1073;;0;Y;593;2;N;;1162;1351;19
Cu-2Be;Cu-Be alloys;98;0;0;0;2;0;0;0;0;0;0;0;0;0;0;0;0;0;0;0;0;0;0;0;0;0;0;1073;;0;Y;593;4;N;;1235;1361;21
Cu-2Be;Cu-Be alloys;98;0;0;0;2;0;0;0;0;0;0;0;0;0;0;0;0;0;0;0;0;0;0;0;0;0;0;1073;;0;Y;593;8;N;;1164;1372;22
Cu-2Be;Cu-Be alloys;98;0;0;0;2;0;0;0;0;0;0;0;0;0;0;0;0;0;0;0;0;0;0;0;0;0;0;1073;;0;Y;593;16;N;;1070;1225;24
